Repository: nidro65/josephson_junction_analysis

# josephson_junction_analysis
This repository was created during an internship in the laboratory of the Institute of Micro and Nano Electronic Systems (IMS) at the Karlsruhe Institute of Technology (KIT).
In this lab course, we fabricated Josephson Junctions from the ground up, starting with depositing a Nb/Al-AlOx/Nb trilayer, over structuring the junctions and wiring, to depositing SiOx as an isolation layer. Afterwards, we measured a few of the produced junctions in the limited time we had left.
There were two types of Josephson Junctions measured, one with a meandering feed line and VIAs in the feed line and one type of josephson junctions with straight feedlines.
The VIAs were supposed to detach the junctions from stress induces from long feed lines. The comparison between the two types was then supposed to yield insights into the effect of stress induced by long feedlines.

The plotting into standalone HTML files is done with the plotting library Bokeh. Each HTML is included in the repository.

The following command imports the *.csv files from the measurements and produces plots for every current sweep. Additionally, some analyses were made to determine the critical temperature and the superconducting energy gap and more. To account for possible systematic errors in the fabrication process, the area of the junctions was corrected by considering the theoretical dependence of the normal resistance on area, as well as the critical current on area.

    python3 ./visualize_data_bokeh.py

The next script analyzed the difference between curved (short) and straight (long) feed lines. For this, area indepedent metrics were used to analyze differences between the two types. The standard deviations and mean values are calculated and a statistical test is performed.

    python3 ./visualize_curved_straight_bokeh.py

Lastly, measured voltage sweeps were analyzed and the subgap regions were compared to the subgap regions of the current sweeps.

    python3 ./visualize_vsweeps_bokeh.py

File: 01_NanoPr_w13_chipAJ08/other_meas/CH1_JJ20x20_curved_T4p36K_Vsweep.csv
voltage,current,time
7.241964e-06,1.380744e-05,0.0
5.185604e-06,6.236369e-07,0.5421388
4.172325e-06,1.422863e-05,1.084266
2.235174e-06,9.39751e-06,1.626399
1.639128e-06,1.48213e-05,2.168533
-8.940697e-07,8.012052e-06,2.710654
-2.622604e-06,2.511172e-05,3.25276
-3.188848e-06,2.240541e-05,3.794875
0.0001361668,1.778069e-05,4.337002
-6.496906e-06,1.711666e-05,4.879132
0.0001344085,1.875404e-05,5.421285
0.0001316965,1.530221e-05,5.963398
0.0001288056,1.417613e-05,6.505525
0.0001247227,1.944066e-05,7.047633
0.0001274347,1.696614e-05,7.58975
0.0001249015,1.62879e-05,8.131851
0.0001251698,1.601549e-05,8.673969
0.0002627075,1.619349e-05,9.21608
0.000264883,1.68382e-05,9.758202
0.0002661645,1.786987e-05,10.30033
0.0001580715,2.061285e-05,10.84244
0.0001215339,1.946045e-05,11.38454
0.0001175404,1.848082e-05,11.92667
0.0002662539,1.730723e-05,12.46879
0.0002654493,1.836126e-05,13.01092
0.0002669692,1.640583e-05,13.55301
0.0002687573,1.709722e-05,14.09515
0.0002672672,1.764984e-05,14.63725
0.0004109442,1.856079e-05,15.17936
0.0004139245,1.829211e-05,15.7215
0.0004174411,1.757185e-05,16.26362
0.0002630949,1.570897e-05,16.80573
0.000421226,1.733098e-05,17.34783
0.0003380477,3.975932e-06,17.88995
0.0003482103,4.011323e-06,18.43206
0.0003579557,4.042173e-06,18.97416
0.0003682971,4.083617e-06,19.51629
0.0003783107,4.120404e-06,20.05839
0.000388056,4.167552e-06,20.60048
0.0003980994,4.217029e-06,21.14262
0.0004082024,4.288158e-06,21.68475
0.000418216,4.392816e-06,22.22688
0.0004283488,4.530302e-06,22.76901
0.0004382133,4.753121e-06,23.31112
0.0004479587,5.017384e-06,23.85325
0.0004582107,5.428097e-06,24.39538
0.0004679263,5.947775e-06,24.9375
0.0004783273,6.610178e-06,25.47959
0.0004882813,7.808208e-06,26.02172
0.0004958212,1.300126e-05,26.56384
0.0004921854,8.523464e-06,27.10597
0.0004934967,7.393537e-06,27.64808
0.0005605519,9.731739e-06,28.19019
0.0005607009,9.625568e-06,28.73229
0.0005481243,9.263284e-06,29.27442
0.000557512,1.099939e-05,29.81655
0.0005554855,8.940697e-06,30.35868
0.0005572736,9.744079e-06,30.90078
0.0005452633,1.279206e-05,31.44289
0.0006261766,1.181639e-05,31.985
0.0005433261,1.295086e-05,32.52712
0.0006237328,1.199369e-05,33.06923
0.0006253719,1.087459e-05,33.61135
0.0006250739,1.082465e-05,34.15348
0.0006242394,1.095887e-05,34.6956
0.0006233454,1.13378e-05,35.23772
0.000701189,1.094502e-05,35.77985
0.0006195903,1.1581e-05,36.32197
0.0007021129,1.145527e-05,36.86408
0.0007009208,1.11215e-05,37.40619
0.0007005334,1.111603e-05,37.94831
0.0007494986,1.144991e-05,38.49044
0.0007030666,1.072546e-05,39.03256
0.0007031858,1.121173e-05,39.5747
0.0007146299,1.142721e-05,40.11681
0.0007866025,1.099578e-05,40.65894
0.0007843673,1.062138e-05,41.20107
0.0007880032,1.089519e-05,41.74319
0.0007883906,1.096062e-05,42.28532
0.000790894,1.090032e-05,42.82746
0.0007919967,1.089729e-05,43.36957
0.0007941425,1.056527e-05,43.9117
0.0008842945,1.066655e-05,44.45381
0.0008912683,1.040497e-05,44.99592
0.0007949173,1.128868e-05,45.53804
0.0007928908,1.1225e-05,46.08015
0.0008885264,1.070171e-05,46.62227
0.0008946359,1.088378e-05,47.16442
0.0008956492,1.075445e-05,47.70654
0.0008969605,1.073652e-05,48.24868
0.0009206533,1.081196e-05,48.79079
0.00090307,1.070311e-05,49.3329
0.0009113252,1.063047e-05,49.87503
0.001001537,1.067983e-05,50.41715
0.0009067357,1.089915e-05,50.95927
0.001003861,1.031428e-05,51.50138
0.0009121299,1.110951e-05,52.04351
0.001012743,1.029985e-05,52.58562
0.0009178817,1.093268e-05,53.12775
0.001021415,1.080404e-05,53.66987
0.001022041,1.060485e-05,54.21199
0.001025528,1.056411e-05,54.75411
0.001027197,1.061719e-05,55.29624
0.001031488,1.061731e-05,55.83837
0.001070201,1.072825e-05,56.38048
0.001040131,1.04038e-05,56.92259
0.001041234,1.08236e-05,57.4647
0.001134187,1.053931e-05,58.00681
0.001122326,1.075328e-05,58.54893
0.001148134,1.031382e-05,59.09105
0.00115186,1.062092e-05,59.63318
0.001157731,1.029659e-05,60.17531
0.001143366,1.044432e-05,60.71744
0.001179963,1.027284e-05,61.25954
0.001179248,1.027132e-05,61.80165
0.001181036,1.071231e-05,62.34375
0.001153857,1.071999e-05,62.88589
0.001197219,1.053803e-05,63.42802
0.001157612,1.045142e-05,63.97013
0.001176953,1.043105e-05,64.51223
0.001202017,1.062744e-05,65.05432
0.001216114,4.879897e-06,65.59644
0.001226097,4.883157e-06,66.13855
0.001236081,4.884088e-06,66.68069
0.001246095,4.885485e-06,67.22281
0.001256168,4.886882e-06,67.76492
0.00126636,4.890026e-06,68.30704
0.001275986,4.89247e-06,68.84916
0.001286179,4.895497e-06,69.39127
0.001296222,4.898524e-06,69.9334
0.001305759,4.901318e-06,70.47552
0.001316011,4.90516e-06,71.01764
0.001325727,4.906906e-06,71.55975
0.001335651,4.908186e-06,72.10188
0.001345396,4.908652e-06,72.64401
0.001355499,4.909001e-06,73.18613
0.00136584,4.907604e-06,73.72823
0.001375824,4.905974e-06,74.27035
0.001385629,4.906557e-06,74.81247
0.001395762,4.907721e-06,75.35458
0.001405805,4.909583e-06,75.89668
0.001415759,4.910631e-06,76.43879
0.001425534,4.911795e-06,76.9809
0.001435757,4.912145e-06,77.52302
0.001445919,4.912959e-06,78.06512
0.001455575,4.912377e-06,78.60724
0.001465589,4.912377e-06,79.14934
0.0014759,4.913658e-06,79.69148
0.001485676,4.914124e-06,80.23361
0.001495659,4.916103e-06,80.77572
0.001505286,4.9175e-06,81.31785
0.00151518,4.919013e-06,81.85996
0.001525402,4.92041e-06,82.40208
0.001535088,4.921341e-06,82.9442
0.001545072,4.921807e-06,83.48632
0.001555175,4.923204e-06,84.02842
0.001565605,4.92495e-06,84.57054
0.001575261,4.925649e-06,85.11265
0.001585156,4.92658e-06,85.65476
0.00159514,4.928559e-06,86.19688
0.001605242,4.929374e-06,86.73902
0.001615137,4.930887e-06,87.28113
0.001625001,4.932634e-06,87.82324
0.001635402,4.934613e-06,88.36537
0.001645356,4.936359e-06,88.90749
0.001655221,4.938338e-06,89.44959
0.001665235,4.940201e-06,89.99172
0.001675427,4.94183e-06,90.53384
0.001685441,4.943227e-06,91.07597
0.001694977,4.945323e-06,91.6181
0.001704872,4.947651e-06,92.16024
0.001714647,4.949281e-06,92.70235
0.001724541,4.951726e-06,93.24447
0.001734912,4.954054e-06,93.7866
0.001744628,4.956266e-06,94.32872
0.001754493,4.958594e-06,94.87084
0.001764983,4.961388e-06,95.41295
0.001774579,4.963251e-06,95.95508
0.001784772,4.966045e-06,96.49719
0.001794517,4.969304e-06,97.03931
0.001804829,4.971167e-06,97.58144
0.001814753,4.973961e-06,98.12357
0.001824737,4.977454e-06,98.66568
0.00183484,4.980015e-06,99.20781
0.001844794,4.983158e-06,99.74993
0.001854897,4.986185e-06,100.292
0.001864731,4.989211e-06,100.8341
0.001874477,4.992471e-06,101.3763
0.001884699,4.99608e-06,101.9184
0.001894683,4.999572e-06,102.4605
0.001904249,5.002948e-06,103.0026
0.001913965,5.006324e-06,103.5447
0.001924127,5.010166e-06,104.0868
0.001934469,5.013891e-06,104.6289
0.001944304,5.017151e-06,105.1711
0.001954198,5.021808e-06,105.7132
0.001964122,5.025999e-06,106.2553
0.001974195,5.029724e-06,106.7974
0.001984179,5.034963e-06,107.3395
0.001994014,5.039037e-06,107.8816
0.002004087,5.043577e-06,108.4238
0.002014279,5.049165e-06,108.9659
0.002024114,5.053938e-06,109.508
0.002034009,5.058595e-06,110.0501
0.002043992,5.06395e-06,110.5922
0.002054304,5.069538e-06,111.1344
0.002064139,5.075359e-06,111.6765
0.002074093,5.08118e-06,112.2186
0.002084553,5.08735e-06,112.7607
0.002094299,5.094102e-06,113.3028
0.002103865,5.09934e-06,113.8449
0.002113611,5.106558e-06,114.387
0.002123564,5.114009e-06,114.9292
0.002133399,5.120062e-06,115.4713
0.00214383,5.127629e-06,116.0134
0.002153784,5.135196e-06,116.5555
0.002163619,5.143113e-06,117.0977
0.002173573,5.151378e-06,117.6398
0.002183884,5.160691e-06,118.1819
0.002193719,5.169422e-06,118.724
0.002203703,5.177455e-06,119.2662
0.002213597,5.187932e-06,119.8083
0.00222373,5.197246e-06,120.3504
0.002233624,5.208771e-06,120.8925
0.002243549,5.219132e-06,121.4346
0.002253771,5.230075e-06,121.9768
0.002263814,5.242531e-06,122.5189
0.002273589,5.254522e-06,123.061
0.002283454,5.26756e-06,123.6031
0.002293736,5.281763e-06,124.1453
0.00230372,5.294569e-06,124.6874
0.002313256,5.309936e-06,125.2295
0.00232324,5.325535e-06,125.7716
0.002333254,5.342183e-06,126.3137
0.002343148,5.359994e-06,126.8558
0.002353281,5.378271e-06,127.398
0.002363086,5.395734e-06,127.9401
0.00237307,5.417154e-06,128.4822
0.002383232,5.440903e-06,129.0243
0.002393126,5.463255e-06,129.5664
0.0024032,5.48875e-06,130.1085
0.002413034,5.515409e-06,130.6507
0.002423435,5.543465e-06,131.1928
0.002433211,5.570706e-06,131.7349
0.002442986,5.603535e-06,132.277
0.00245288,5.636364e-06,132.8191
0.002463192,5.675247e-06,133.3613
0.002473056,5.718321e-06,133.9034
0.00248307,5.761278e-06,134.4455
0.002493083,5.807844e-06,134.9876
0.002503246,5.866168e-06,135.5297
0.002512962,5.921233e-06,136.0719
0.002522796,5.986425e-06,136.614
0.002532542,6.050803e-06,137.1561
0.002542585,6.137765e-06,137.6982
0.002552688,6.231712e-06,138.2403
0.002562523,6.336486e-06,138.7825
0.002572328,6.459071e-06,139.3246
0.002582341,6.599003e-06,139.8667
0.002592683,6.783055e-06,140.4088
0.002602607,7.001101e-06,140.9509
0.002612472,7.288181e-06,141.493
0.002622336,7.624389e-06,142.0352
0.002632737,8.058152e-06,142.5773
0.002642572,8.605421e-06,143.1194
0.002652466,9.333598e-06,143.6615
0.00266239,1.030613e-05,144.2036
0.002672225,1.276587e-05,144.7457
0.002682954,1.822074e-05,145.2879
0.002692491,2.702163e-05,145.83
0.002702713,3.88365e-05,146.3721
0.00271216,5.093601e-05,146.9142
0.002722442,6.585405e-05,147.4563
0.002732754,8.147664e-05,147.9984
0.002741963,9.659608e-05,148.5405
0.002751648,0.0001121147,149.0827
0.002762109,0.0001286482,149.6248
0.00277254,0.0001454134,150.1669
0.002781451,0.0001607466,150.709
0.002791941,0.0001767363,151.2511
0.002802014,0.0001924693,151.7932
0.002811879,0.0002067989,152.3353
0.002821237,0.0002198247,152.8775
0.002831608,0.0002315721,153.4196
0.002842069,0.0002400045,153.9617
0.002836674,0.0002429779,154.5038
0.00286153,0.0002391787,155.0459
0.002871633,0.0002464404,155.588
0.002869844,0.0002411271,156.1302
0.002891749,0.00024439,156.6723
0.002901316,0.0002460802,157.2144
0.002915025,0.0002450113,157.7565
0.002921164,0.0002464772,158.2986
0.00291881,0.000246142,158.8408
0.002925217,0.0002460364,159.3829
0.002947539,0.0002450304,159.925
0.002952218,0.0002446738,160.4671
0.002977043,0.0002439575,161.0093
0.002980351,0.0002444331,161.5514
0.002984375,0.0002441006,162.0935
0.003016025,0.0002442427,162.6356
0.003004044,0.0002446192,163.1777
0.00300324,0.0002444857,163.7198
0.003031552,0.0002442178,164.262
0.003036618,0.0002436453,164.8041
0.00304997,0.000242853,165.3462
0.003065497,0.000242319,165.8884
0.003052473,0.0002407617,166.4305
0.003081203,0.0002406433,166.9726
0.003091246,0.0002406512,167.5147
0.003101259,0.0002407244,168.0568
0.003105223,0.0002393012,168.5989
0.003120601,0.0002394018,169.1411
0.003130287,0.0002395491,169.6832
0.003140718,0.000238182,170.2253
0.003150731,0.0002384088,170.7674
0.003160685,0.0002371185,171.3095
0.003170937,0.0002374121,171.8517
0.003180832,0.0002362159,172.3938
0.003190815,0.0002365535,172.9359
0.003200561,0.0002368877,173.478
0.003211081,0.0002372819,174.0201
0.003220767,0.0002376804,174.5622
0.00323087,0.000238109,175.1044
0.003240705,0.0002385101,175.6465
0.003250867,0.0002389918,176.1886
0.003260732,0.0002394527,176.7307
0.003270894,0.0002399263,177.2729
0.003280818,0.0002404237,177.815
0.003290772,0.0002409379,178.3571
0.003300875,0.0002414656,178.8992
0.003310204,0.0002419589,179.4413
0.003320187,0.0002425031,179.9834
0.003330052,0.0002430798,180.5256
0.003340274,0.0002436512,181.0677
0.003350258,0.0002442159,181.6098
0.003360122,0.0002447694,182.1519
0.003370047,0.0002453496,182.694
0.003380328,0.0002459735,183.2361
0.003390282,0.0002465873,183.7783
0.003400177,0.0002472011,184.3204
0.003410399,0.000247837,184.8625
0.003420353,0.0002484417,185.4046
0.003430128,0.0002490702,185.9467
0.003440231,0.0002496766,186.4889
0.003450394,0.0002503535,187.031
0.003460228,0.0002509813,187.5731
0.003470272,0.0002516472,188.1152
0.003480285,0.000252272,188.6573
0.003490359,0.0002529863,189.1994
0.003500521,0.000253625,189.7416
0.003509909,0.0002542339,190.2837
0.003519803,0.0002549547,190.8258
0.003529727,0.0002556329,191.3679
0.003539592,0.0002563058,191.91
0.003549814,0.0002569619,192.4522
0.003560007,0.000257683,192.9943
0.003569692,0.0002583192,193.5364
0.003579766,0.0002590449,194.0785
0.003589839,0.0002597723,194.6206
0.003599942,0.0002604601,195.1627
0.003609747,0.0002611506,195.7049
0.003620028,0.0002618686,196.247
0.003629684,0.0002625803,196.7891
0.003639936,0.0002632479,197.3312
0.003649414,0.000263965,197.8733
0.003659934,0.0002647564,198.4154
0.003669918,0.0002654435,198.9575
0.003679574,0.0002661173,199.4996
0.003689706,0.0002668489,200.0418
0.003699899,0.0002675871,200.5839
0.003709316,0.000268288,201.126
0.003719151,0.0002689906,201.6681
0.003729165,0.000269695,202.2102
0.003739178,0.00027046,202.7524
0.003749311,0.000271139,203.2945
0.003759205,0.0002718928,203.8366
0.003769219,0.0002726217,204.3787
0.003779203,0.0002733624,204.9208
0.003789306,0.0002741065,205.4629
0.003799379,0.0002748481,206.0051
0.003809065,0.0002755903,206.5472
0.003819197,0.0002763438,207.0893
0.00382942,0.0002770604,207.6314
0.003839254,0.0002778252,208.1735
0.003849268,0.0002785445,208.7156
0.003859282,0.0002793276,209.2578
0.003869474,0.0002800672,209.7999
0.00387916,0.0002807408,210.342
0.003889203,0.0002815356,210.8841
0.003899395,0.0002822967,211.4263
0.003908545,0.0002829984,211.9684
0.003918827,0.0002837772,212.5105
0.00392887,0.0002845145,213.0526
0.003938437,0.0002852038,213.5948
0.003948599,0.0002860108,214.1369
0.003958821,0.0002867221,214.679
0.003968656,0.0002874522,215.2211
0.003978729,0.0002882724,215.7633
0.003988564,0.0002889966,216.3054
0.003998816,0.0002897566,216.8475

File: 01_NanoPr_w13_chipAJ08/other_meas/CH1_JJ20x20_curved_T4p37K_hist_Iramp.csv
voltage,current,time
-5.817413e-05,1.75655e-05,0.0
-5.346537e-05,2.014094e-05,0.0015329
-4.398823e-05,2.029046e-05,0.00306546
-2.980232e-05,2.043939e-05,0.00458886
-4.976988e-06,2.059006e-05,0.0060979
1.15633e-05,2.0739e-05,0.00760392
4.938245e-05,2.08885e-05,0.00910944
6.002188e-05,2.103917e-05,0.01061946
7.539988e-05,2.118986e-05,0.01211312
4.702806e-05,2.134228e-05,0.01363382
3.165007e-05,2.149004e-05,0.01513014
9.23872e-07,2.16413e-05,0.016635
-3.454089e-05,2.178964e-05,0.01814976
-5.581975e-05,2.194148e-05,0.0196511
-5.462766e-05,2.209158e-05,0.02114984
-6.172061e-05,2.224167e-05,0.0226635
-3.218651e-05,2.239351e-05,0.0241873
-4.976988e-06,2.254186e-05,0.0256998
9.23872e-07,2.269195e-05,0.0272048
5.057454e-05,2.284147e-05,0.0286968
6.121397e-05,2.299272e-05,0.03019626
6.356835e-05,2.314048e-05,0.03169962
5.057454e-05,2.329292e-05,0.03321498
3.403425e-05,2.344417e-05,0.03470742
2.929568e-05,2.359251e-05,0.03620216
-4.976988e-06,2.37432e-05,0.0377077
-4.282594e-05,2.38927e-05,0.03921554
-4.991889e-05,2.404279e-05,0.04071196
-5.581975e-05,2.419173e-05,0.04222088
-3.573298e-05,2.434124e-05,0.04373378
-1.916289e-05,2.449309e-05,0.0452293
-4.976988e-06,2.464376e-05,0.0467325
4.938245e-05,2.47921e-05,0.04823288
5.766749e-05,2.494337e-05,0.04972138
8.484721e-05,2.509171e-05,0.05120838
7.894635e-05,2.52418e-05,0.05271124
4.822016e-05,2.539365e-05,0.0542164
1.746416e-05,2.55449e-05,0.05572946
2.574921e-05,2.569266e-05,0.05724002
-2.980232e-05,2.584567e-05,0.05875812
-4.044175e-05,2.599285e-05,0.060275
-5.227327e-05,2.61441e-05,0.06179066
-3.927946e-05,2.629362e-05,0.06333064
-2.154708e-05,2.644429e-05,0.06485448
5.662441e-06,2.659323e-05,0.06637434
3.638864e-05,2.674332e-05,0.06789392
5.766749e-05,2.689341e-05,0.06940326
7.304549e-05,2.704409e-05,0.07090956
8.368492e-05,2.719302e-05,0.07242644
5.057454e-05,2.734369e-05,0.0739507
2.455711e-05,2.749437e-05,0.07548154
2.115965e-06,2.76433e-05,0.07699348
-3.573298e-05,2.779572e-05,0.07851614
-5.701184e-05,2.794465e-05,0.08004108
-5.227327e-05,2.809591e-05,0.08156408
-4.163384e-05,2.824368e-05,0.08312084
-1.561642e-05,2.839493e-05,0.0846535
1.15633e-05,2.854502e-05,0.08617298
2.220273e-05,2.869338e-05,0.08769222
5.885959e-05,2.88458e-05,0.0891997
6.595254e-05,2.899472e-05,0.09071434
7.775426e-05,2.914599e-05,0.09223046
5.057454e-05,2.929317e-05,0.09375592
2.574921e-05,2.944558e-05,0.09526524
9.23872e-07,2.959277e-05,0.09677516
-4.75347e-05,2.974519e-05,0.09830618
-4.87268e-05,2.989528e-05,0.09982626
-4.87268e-05,3.004538e-05,0.1013379
-5.346537e-05,3.019605e-05,0.1028634
-2.980232e-05,3.034557e-05,0.1043882
9.208918e-06,3.049508e-05,0.1058968
1.15633e-05,3.064459e-05,0.107414
4.22895e-05,3.079527e-05,0.108932
6.711483e-05,3.094536e-05,0.1104355
6.711483e-05,3.109603e-05,0.1119394
5.766749e-05,3.12473e-05,0.1134669
3.048778e-05,3.139448e-05,0.1149822
1.984835e-05,3.154515e-05,0.1164965
-2.980232e-05,3.169409e-05,0.1180069
-5.817413e-05,3.184534e-05,0.1195305
-6.055832e-05,3.199544e-05,0.1210407
-6.881356e-05,3.214495e-05,0.1225595
-3.808737e-05,3.229504e-05,0.1240852
-9.715557e-06,3.244572e-05,0.1256126
3.278255e-06,3.259639e-05,0.127129
4.702806e-05,3.274415e-05,0.1286501
7.066131e-05,3.289484e-05,0.13016
7.18534e-05,3.304493e-05,0.131676
4.348159e-05,3.319734e-05,0.1331955
3.638864e-05,3.334745e-05,0.134707
1.391768e-05,3.349695e-05,0.1362201
-1.916289e-05,3.364646e-05,0.137736
-3.218651e-05,3.379656e-05,0.1392536
-6.29127e-05,3.394607e-05,0.1407635
-5.817413e-05,3.409384e-05,0.1422761
-4.637241e-05,3.424742e-05,0.1438016
-3.814697e-06,3.439635e-05,0.1453147
1.275539e-05,3.454703e-05,0.1468183
5.64754e-05,3.469654e-05,0.1483277
6.830692e-05,3.48443e-05,0.1498371
6.476045e-05,3.499382e-05,0.1513358
6.830692e-05,3.514624e-05,0.1528514
5.057454e-05,3.529633e-05,0.1543734
1.037121e-05,3.544759e-05,0.1558852
9.23872e-07,3.559535e-05,0.1573974
-2.744794e-05,3.574546e-05,0.1589151
-4.991889e-05,3.589729e-05,0.1604318
-5.108118e-05,3.604505e-05,0.161948
-4.87268e-05,3.61969e-05,0.1634818
-2.035499e-05,3.634815e-05,0.1649873
1.275539e-05,3.649824e-05,0.1665152
5.292892e-05,3.664776e-05,0.1680142
6.002188e-05,3.67961e-05,0.1695215
7.775426e-05,3.694677e-05,0.1710282
7.539988e-05,3.709688e-05,0.1725287
5.412102e-05,3.724638e-05,0.1740478
2.101064e-05,3.73988e-05,0.1755667
-2.622604e-06,3.754832e-05,0.1770774
-3.218651e-05,3.769899e-05,0.1785889
-5.108118e-05,3.784735e-05,0.180103
-5.108118e-05,3.799686e-05,0.181616
-4.75347e-05,3.814811e-05,0.1831361
-3.33488e-05,3.829705e-05,0.1846568
3.278255e-06,3.844888e-05,0.1861667
2.220273e-05,3.859839e-05,0.1876641
4.467368e-05,3.874674e-05,0.1891715
6.949902e-05,3.889858e-05,0.1906664
6.476045e-05,3.904692e-05,0.1921733
4.11272e-05,3.919761e-05,0.1936852
3.638864e-05,3.934711e-05,0.1951841
6.824732e-06,3.949663e-05,0.1966935
-4.398823e-05,3.964789e-05,0.1982045
-5.108118e-05,3.979797e-05,0.1997176
-5.346537e-05,3.99475e-05,0.2012297
-5.581975e-05,4.009758e-05,0.2027459
-2.154708e-05,4.024767e-05,0.2042612
-9.715557e-06,4.039719e-05,0.2057602
-1.430511e-06,4.054554e-05,0.2072583
5.766749e-05,4.069853e-05,0.2087655
6.830692e-05,4.084806e-05,0.2102771
5.766749e-05,4.099698e-05,0.2117706
5.766749e-05,4.114765e-05,0.2132898
3.284216e-05,4.129717e-05,0.2147923
1.15633e-05,4.144784e-05,0.2162958
0.0026761,4.159503e-05,0.2178056
0.002645344,4.174803e-05,0.2193148
0.002641797,4.189754e-05,0.220817
0.00262171,4.204648e-05,0.2223333
0.002657175,4.219715e-05,0.2238509
0.002689093,4.234666e-05,0.2253619
0.002687901,4.249559e-05,0.2268713
0.002751738,4.264568e-05,0.2283666
0.002775401,4.279694e-05,0.2298679
0.002762377,4.294704e-05,0.2313654
0.002761215,4.309713e-05,0.2328713
0.002734005,4.324665e-05,0.2343811
0.00271982,4.339674e-05,0.2358897
0.002704471,4.354566e-05,0.2373966
0.002672553,4.369635e-05,0.2389056
0.002644181,4.384818e-05,0.2404068
0.002646536,4.400293e-05,0.2419241
0.002660722,4.414022e-05,0.2434413
0.00266546,4.429555e-05,0.2449513
0.002698541,4.44468e-05,0.2464617
0.002743483,4.460679e-05,0.2479508
0.002755284,4.473653e-05,0.2494574
0.00278604,4.490989e-05,0.250944
0.002774209,4.503787e-05,0.2524452
0.002754122,4.520892e-05,0.2539542
0.002724558,4.533632e-05,0.2554602
0.002712727,4.55062e-05,0.2569618
0.002664268,4.563709e-05,0.2584712
0.002647728,4.580637e-05,0.2599693
0.002639443,4.593552e-05,0.2614824
0.002664268,4.610715e-05,0.2630231
0.002680808,4.62491e-05,0.2645343
0.002705634,4.639803e-05,0.2660355
0.002717465,4.654114e-05,0.267533
0.002760023,4.670229e-05,0.2690305
0.002770662,4.683551e-05,0.2705255
0.002774209,4.700189e-05,0.2720342
0.002763569,4.713802e-05,0.2735356
0.002732843,4.730324e-05,0.2750577
0.002699733,4.744345e-05,0.2765594
0.002661914,4.76011e-05,0.2780756
0.002644181,4.774479e-05,0.2796122
0.002635896,4.789198e-05,0.2811489
0.002635896,4.805779e-05,0.2826794
0.002673715,4.819623e-05,0.284211
0.002711564,4.834808e-05,0.2857323
0.002708018,4.849643e-05,0.2872543
0.002744645,4.864769e-05,0.2887721
0.002770662,4.87972e-05,0.2902791
0.002775401,4.894729e-05,0.2917968
0.002751738,4.909739e-05,0.2933309
0.002748191,4.92469e-05,0.2948412
0.002706826,4.939815e-05,0.2963534
0.002664268,4.954767e-05,0.297867
0.002651274,4.969659e-05,0.2993901
0.002638251,4.984727e-05,0.3009067
0.00263235,4.99962e-05,0.3024229
