Repository: nidro65/josephson_junction_analysis

# josephson_junction_analysis
This repository was created during an internship in the laboratory of the Institute of Micro and Nano Electronic Systems (IMS) at the Karlsruhe Institute of Technology (KIT).
In this lab course, we fabricated Josephson Junctions from the ground up, starting with depositing a Nb/Al-AlOx/Nb trilayer, over structuring the junctions and wiring, to depositing SiOx as an isolation layer. Afterwards, we measured a few of the produced junctions in the limited time we had left.
There were two types of Josephson Junctions measured, one with a meandering feed line and VIAs in the feed line and one type of josephson junctions with straight feedlines.
The VIAs were supposed to detach the junctions from stress induces from long feed lines. The comparison between the two types was then supposed to yield insights into the effect of stress induced by long feedlines.

The plotting into standalone HTML files is done with the plotting library Bokeh. Each HTML is included in the repository.

The following command imports the *.csv files from the measurements and produces plots for every current sweep. Additionally, some analyses were made to determine the critical temperature and the superconducting energy gap and more. To account for possible systematic errors in the fabrication process, the area of the junctions was corrected by considering the theoretical dependence of the normal resistance on area, as well as the critical current on area.

    python3 ./visualize_data_bokeh.py

The next script analyzed the difference between curved (short) and straight (long) feed lines. For this, area indepedent metrics were used to analyze differences between the two types. The standard deviations and mean values are calculated and a statistical test is performed.

    python3 ./visualize_curved_straight_bokeh.py

Lastly, measured voltage sweeps were analyzed and the subgap regions were compared to the subgap regions of the current sweeps.

    python3 ./visualize_vsweeps_bokeh.py

File: 01_NanoPr_w13_chipAJ08/CH1_JJ20x20_curved_T4p37K_Isweep.csv
voltage [V],current [A],time [s]
-0.004766822,-0.0003500006,0.0
-0.004748821,-0.0003486052,0.1410845
-0.004729927,-0.0003471898,0.2821336
-0.004711986,-0.0003457947,0.4231736
-0.004694462,-0.0003443984,0.5642282
-0.004676074,-0.0003429996,0.7052774
-0.004658759,-0.0003416038,0.8463252
-0.004640371,-0.0003402065,0.9873687
-0.004622072,-0.0003387926,1.128429
-0.004603654,-0.0003373972,1.269477
-0.004585654,-0.0003359993,1.410541
-0.004567832,-0.000334603,1.551583
-0.004549652,-0.0003332067,1.69264
-0.004531473,-0.000331793,1.833684
-0.004513711,-0.0003303967,1.974751
-0.004495263,-0.0003290002,2.115822
-0.004477441,-0.0003276039,2.256872
-0.004458874,-0.0003262055,2.397919
-0.004441321,-0.0003247934,2.538968
-0.004423261,-0.0003233964,2.680041
-0.004404724,-0.000321999,2.821105
-0.004386723,-0.0003206041,2.962156
-0.004368275,-0.0003192059,3.103223
-0.004350483,-0.000317808,3.24429
-0.004332662,-0.000316394,3.385321
-0.004314005,-0.0003149968,3.526375
-0.004296273,-0.0003136012,3.667442
-0.004278064,-0.0003122033,3.808492
-0.004259527,-0.0003108082,3.949538
-0.004241198,-0.0003093937,4.090598
-0.004222453,-0.0003079958,4.231642
-0.004204839,-0.0003066009,4.372706
-0.004187107,-0.0003052033,4.513757
-0.0041686,-0.0003038067,4.654809
-0.004150063,-0.0003023939,4.795859
-0.004131407,-0.0003009932,4.936902
-0.004113317,-0.0002995958,5.077952
-0.004095048,-0.0002981999,5.219018
-0.004076511,-0.0002968041,5.360055
-0.004058301,-0.000295406,5.501081
-0.004039675,-0.0002939939,5.642125
-0.004021227,-0.0002925971,5.783162
-0.00400281,-0.0002911985,5.924208
-0.003984511,-0.0002898036,6.065242
-0.003965855,-0.0002884062,6.206303
-0.003946811,-0.0002869924,6.347341
-0.003928602,-0.0002855971,6.488393
-0.003910601,-0.0002841991,6.62945
-0.003891557,-0.000282801,6.770506
-0.003872424,-0.0002814045,6.911552
-0.003854036,-0.0002800077,7.0526
-0.003835112,-0.0002785944,7.193657
-0.003816903,-0.0002771979,7.334703
-0.003797352,-0.0002758012,7.475752
-0.003778696,-0.0002744028,7.616813
-0.003759593,-0.0002730074,7.757859
-0.00374037,-0.0002715932,7.898896
-0.003722161,-0.000270196,8.039937
-0.003702104,-0.0002688006,8.180995
-0.003683418,-0.0002674027,8.322052
-0.00366348,-0.0002660064,8.463088
-0.003644168,-0.0002645946,8.604138
-0.003624588,-0.0002631964,8.745163
-0.00360468,-0.0002618001,8.886224
-0.003584683,-0.0002604031,9.027282
-0.003564984,-0.0002590076,9.168322
-0.003544986,-0.0002576103,9.309379
-0.003524065,-0.0002561957,9.450421
-0.003503978,-0.0002548005,9.591475
-0.003483027,-0.0002534026,9.732521
-0.003461927,-0.0002520061,9.873561
-0.003440619,-0.0002506103,10.0146
-0.003418565,-0.0002491942,10.15565
-0.003396928,-0.0002477972,10.2967
-0.003374279,-0.0002464014,10.43776
-0.003351092,-0.0002450054,10.57879
-0.003327936,-0.0002436079,10.71985
-0.003302425,-0.0002421951,10.86088
-0.003276557,-0.0002407974,11.00192
-0.003249019,-0.0002393997,11.14299
-0.003219604,-0.0002380046,11.28404
-0.003185511,-0.0002366079,11.42509
-0.003143549,-0.0002352102,11.56612
-0.002818763,-0.0002337978,11.70717
-0.002816826,-0.0002323999,11.8482
-0.002815783,-0.0002309997,11.98926
-0.002815068,-0.0002296048,12.13032
-0.00281325,-0.0002282071,12.27137
-0.002812237,-0.0002267938,12.41241
-0.002810508,-0.0002253975,12.55345
-0.002809852,-0.0002240008,12.69451
-0.00280875,-0.0002226033,12.83557
-0.002807409,-0.0002212073,12.97659
-0.002806544,-0.0002197931,13.11765
-0.002805233,-0.0002183958,13.25869
-0.002804011,-0.0002170005,13.39975
-0.002803415,-0.0002156033,13.54081
-0.002802491,-0.0002142042,13.68188
-0.002800912,-0.0002128091,13.82292
-0.002800107,-0.0002113944,13.96397
-0.002799511,-0.0002099979,14.10502
-0.002797961,-0.0002086023,14.24607
-0.002797008,-0.0002072044,14.38713
-0.002795815,-0.0002058067,14.52817
-0.002795517,-0.0002043918,14.66921
-0.002794206,-0.0002029969,14.81024
-0.002792597,-0.0002015999,14.95129
-0.002791494,-0.000200202,15.09234
-0.002791137,-0.0001988064,15.23341
-0.002790123,-0.0001974099,15.37444
-0.002789468,-0.0001959961,15.51548
-0.002788305,-0.0001946012,15.65653
-0.002787858,-0.0001932043,15.79759
-0.002786517,-0.000191807,15.93864
-0.002785563,-0.0001904112,16.07968
-0.00278461,-0.000188997,16.22073
-0.002783895,-0.0001875998,16.36178
-0.002782941,-0.0001862044,16.50284
-0.002782166,-0.000184807,16.64391
-0.002780765,-0.0001834093,16.78494
-0.002779841,-0.000181997,16.926
-0.002779216,-0.0001805981,17.06705
-0.002778471,-0.0001792007,17.2081
-0.002777308,-0.0001778053,17.34915
-0.002776623,-0.0001764076,17.4902
-0.002775759,-0.0001750116,17.63125
-0.002774596,-0.0001735992,17.77227
-0.002773881,-0.0001722011,17.91334
-0.002772868,-0.0001708036,18.05439
-0.002772182,-0.0001694073,18.19545
-0.002771258,-0.0001680106,18.33647
-0.00277096,-0.0001665971,18.47752
-0.002769053,-0.0001652006,18.61856
-0.002768725,-0.0001638036,18.7596
-0.002767831,-0.0001624024,18.90066
-0.002767205,-0.0001610075,19.04172
-0.002766341,-0.0001595938,19.18278
-0.002765357,-0.0001581968,19.32381
-0.002764612,-0.0001568012,19.46486
-0.002763182,-0.0001554033,19.60591
-0.002763063,-0.0001540063,19.74697
-0.00276196,-0.0001526107,19.88802
-0.002761215,-0.0001511958,20.02907
-0.002760291,-0.0001497995,20.17012
-0.002759784,-0.0001484016,20.31116
-0.002757996,-0.000147006,20.45221
-0.002757788,-0.000145607,20.59328
-0.002756745,-0.0001441926,20.73433
-0.002755582,-0.0001427977,20.87538
-0.002755105,-0.0001414001,21.01643
-0.002754331,-0.0001400032,21.1575
-0.002753168,-0.0001386076,21.29854
-0.00275293,-0.0001371921,21.4396
-0.002751738,-0.0001357954,21.58066
-0.002750665,-0.0001343994,21.72169
-0.002749532,-0.0001330028,21.86274
-0.002748936,-0.0001316052,22.00379
-0.002747715,-0.0001302091,22.14486
-0.002747029,-0.0001287953,22.28587
-0.002746373,-0.0001273977,22.42693
-0.002745032,-0.0001260028,22.56797
-0.002744824,-0.0001246062,22.70901
-0.002743572,-0.000123209,22.85008
-0.002742112,-0.0001217967,22.99111
-0.002741754,-0.0001203982,23.13217
-0.002741307,-0.000119002,23.2732
-0.002740115,-0.0001176063,23.41427
-0.00273937,-0.0001162086,23.55532
-0.002738327,-0.0001147948,23.69639
-0.002738118,-0.000113399,23.83742
-0.002737045,-0.0001120014,23.97848
-0.002735674,-0.0001106028,24.11953
-0.002734572,-0.0001092074,24.2606
-0.002734035,-0.00010781,24.40166
-0.002732784,-0.0001063958,24.54269
-0.002731919,-0.0001050008,24.68372
-0.002731681,-0.0001036029,24.82478
-0.002730161,-0.000102205,24.96582
-0.002729654,-0.00010081,25.10688
-0.002728701,-9.93947e-05,25.24792
-0.002728134,-9.79983e-05,25.38897
-0.002727598,-9.660237e-05,25.53001
-0.002726436,-9.520468e-05,25.67106
-0.002725661,-9.380432e-05,25.81211
-0.002724826,-9.240652e-05,25.95316
-0.002723515,-9.099464e-05,26.09422
-0.002722949,-8.959847e-05,26.23524
-0.002722293,-8.820079e-05,26.37629
-0.002720952,-8.680532e-05,26.51733
-0.002720058,-8.540705e-05,26.65838
-0.002719164,-8.399331e-05,26.79944
-0.002718329,-8.259783e-05,26.94049
-0.002717078,-8.120073e-05,27.08152
-0.002716899,-7.980352e-05,27.22257
-0.002715766,-7.840688e-05,27.36363
-0.002714396,-7.699104e-05,27.50469
-0.00271371,-7.559441e-05,27.64573
-0.002713382,-7.41987e-05,27.78677
-0.002711684,-7.280172e-05,27.92781
-0.002711147,-7.140415e-05,28.06885
-0.002710104,-7.000822e-05,28.20991
-0.002708852,-6.859307e-05,28.35095
-0.002708316,-6.719644e-05,28.492
-0.002706766,-6.580097e-05,28.63304
-0.00270617,-6.440212e-05,28.77409
-0.002705693,-6.300525e-05,28.91513
-0.002704471,-6.159302e-05,29.05619
-0.002703458,-6.01944e-05,29.19725
-0.002702147,-5.879428e-05,29.3383
-0.002701342,-5.739823e-05,29.47933
-0.002700239,-5.600089e-05,29.62038
-0.002699733,-5.458819e-05,29.76142
-0.002698123,-5.319272e-05,29.90248
-0.002697468,-5.179504e-05,30.04355
-0.002696425,-5.039747e-05,30.18461
-0.002695054,-4.900142e-05,30.32566
-0.002694726,-4.760502e-05,30.46671
-0.002693355,-4.619104e-05,30.60776
-0.002692342,-4.479522e-05,30.74882
-0.00269118,-4.339707e-05,30.88989
-0.002690047,-4.199764e-05,31.03093
-0.002689421,-4.060299e-05,31.17197
-0.002688199,-3.918912e-05,31.31301
-0.00268662,-3.779284e-05,31.45406
-0.002685964,-3.639457e-05,31.59511
-0.002684891,-3.499829e-05,31.73617
-0.002683461,-3.360142e-05,31.87719
-0.002682745,-3.218686e-05,32.01824
-0.002681196,-3.079127e-05,32.15929
-0.002679586,-2.939429e-05,32.30035
-0.002678365,-2.799602e-05,32.44139
-0.002677083,-2.660102e-05,32.58244
-0.002675861,-2.519973e-05,32.72347
-0.002674133,-2.378609e-05,32.86452
-0.002672821,-2.239028e-05,33.00557
-0.002670884,-2.099271e-05,33.14663
-0.002669543,-1.959689e-05,33.28768
-0.002667516,-1.820119e-05,33.42873
-0.002665102,-1.678616e-05,33.56976
-0.002662987,-1.538906e-05,33.71079
-0.002660662,-1.399266e-05,33.85184
-0.002658129,-1.259637e-05,33.9929
-0.002654135,-1.119892e-05,34.13396
-0.002648413,-9.803334e-06,34.275
-0.002637833,-8.386909e-06,34.41606
-0.002599061,-6.988645e-06,34.55708
-0.002411991,-5.594455e-06,34.69813
-0.000384748,-4.196074e-06,34.83918
-0.0001042485,-2.800254e-06,34.98025
6.735325e-06,-1.387089e-06,35.12129
6.884336e-06,1.175795e-08,35.26232
7.599592e-06,1.385692e-06,35.40369
7.122755e-06,2.781744e-06,35.54473
7.241964e-06,4.194793e-06,35.68578
6.616116e-06,5.592476e-06,35.82682
6.705523e-06,6.98748e-06,35.96787
7.56979e-06,8.386443e-06,36.10894
7.18236e-06,9.78366e-06,36.25001
7.420778e-06,1.119578e-05,36.39106
7.450581e-06,1.259369e-05,36.53212
7.629395e-06,1.398986e-05,36.67317
7.510185e-06,1.538533e-05,36.81424
7.659197e-06,1.678255e-05,36.95531
7.361174e-06,1.819723e-05,37.09635
7.361174e-06,1.95927e-05,37.23741
7.003546e-06,2.098968e-05,37.37844
6.79493e-06,2.238585e-05,37.51949
7.361174e-06,2.378167e-05,37.66053
7.778406e-06,2.519542e-05,37.80158
7.56979e-06,2.659624e-05,37.94263
7.56979e-06,2.799137e-05,38.08368
7.271767e-06,2.938847e-05,38.22473
7.510185e-06,3.07851e-05,38.36579
7.748604e-06,3.219768e-05,38.50684
7.241964e-06,3.359548e-05,38.64789
7.510185e-06,3.499247e-05,38.78893
7.271767e-06,3.638829e-05,38.93
7.18236e-06,3.778527e-05,39.07106
7.420778e-06,3.919867e-05,39.21213
7.301569e-06,4.059635e-05,39.35319
0.002704352,4.199136e-05,39.49424
0.002706021,4.338974e-05,39.63528
0.00270614,4.478695e-05,39.77632
0.002707541,4.619942e-05,39.91738
0.002708703,4.759664e-05,40.05843
0.002709806,4.899327e-05,40.19948
0.002710521,5.038921e-05,40.34052
0.002711892,5.178642e-05,40.48157
0.002712578,5.320041e-05,40.62264
0.002713263,5.459634e-05,40.7637
0.002714425,5.599251e-05,40.90473
0.00271529,5.738949e-05,41.04576
0.002716601,5.87845e-05,41.18682
0.002717257,6.020232e-05,41.32787
0.002718508,6.160035e-05,41.46889
0.002719432,6.299536e-05,41.60996
0.002720416,6.439281e-05,41.75098
0.002721578,6.578944e-05,41.89202
0.002722293,6.720144e-05,42.03307
0.002723485,6.859924e-05,42.17412
0.002723783,6.999681e-05,42.31516
0.002724826,7.139228e-05,42.4562
0.002725899,7.278938e-05,42.59726
0.002726823,7.420266e-05,42.73829
0.002727628,7.55986e-05,42.87936
0.00272882,7.699558e-05,43.02042
0.002729714,7.839443e-05,43.16148
0.002730429,7.978966e-05,43.30251
0.002731204,8.120376e-05,43.44357
0.002732217,8.260121e-05,43.58461
0.002732396,8.39961e-05,43.72566
0.002734214,8.539378e-05,43.86672
0.002734423,8.679065e-05,44.00779
0.002735436,8.820288e-05,44.14884
0.002737135,8.96008e-05,44.28989
0.00273779,9.099662e-05,44.43094
0.002738655,9.239279e-05,44.57199
0.002739578,9.378907e-05,44.71302
0.002740711,9.520655e-05,44.85408
0.002741098,9.660446e-05,44.99512
0.002742469,9.799923e-05,45.13616
0.002743125,9.939645e-05,45.27722
0.002744317,0.0001007934,45.41828
0.002744943,0.0001022056,45.55933
0.002745628,0.0001036036,45.70036
0.002746642,0.0001049999,45.84141
0.002747536,0.0001063962,45.98246
0.002748162,0.0001077923,46.12351
0.002749175,0.0001092062,46.26457
0.002750039,0.0001106021,46.40562
0.002751023,0.0001120003,46.54666
0.00275141,0.0001133981,46.68771
0.002752542,0.0001147927,46.82878
0.002753139,0.0001162066,46.96983
0.002754688,0.000117604,47.11089
0.002755374,0.000118999,47.25193
0.002756566,0.0001203978,47.39298
0.002756983,0.0001217934,47.53402
0.002757072,0.0001232056,47.67507
0.002758503,0.0001246039,47.81613
0.002760023,0.0001259996,47.95717
0.002759606,0.0001273957,48.09822
0.002761424,0.0001287925,48.23929
0.00276196,0.0001302058,48.38034
0.002762586,0.0001316016,48.52138
0.002763569,0.0001329987,48.66241
0.002764583,0.000134396,48.80346
0.002765507,0.0001357907,48.94452
0.00276643,0.0001372049,49.08556
0.002767354,0.0001386028,49.22664
0.00276795,0.0001399976,49.36771
0.002769083,0.0001413957,49.50876
0.002769798,0.0001427912,49.6498
0.002770901,0.000144204,49.79087
0.002771258,0.0001456019,49.93194
0.002772391,0.0001469996,50.07297
0.002773553,0.0001483965,50.21402
0.002774119,0.0001497922,50.35508
0.002775013,0.0001512059,50.49611
0.002776295,0.0001526037,50.63717
0.00277698,0.0001539985,50.77821
0.002777547,0.000155397,50.91925
0.002778232,0.0001567932,51.06029
0.002779096,0.0001582053,51.20136
0.002780586,0.0001596024,51.34241
0.002781451,0.0001609988,51.48344
0.002781749,0.0001623959,51.62448
0.002782732,0.0001637953,51.76552
0.002784073,0.0001652086,51.90656
0.002784312,0.0001666051,52.04761
0.002785116,0.0001680014,52.18868
0.002786577,0.0001693992,52.32971
0.002786785,0.0001707936,52.47075
0.002788305,0.0001721922,52.61181
0.002788693,0.0001736059,52.75287
0.002789944,0.0001750004,52.89393
0.002790511,0.0001763991,53.03499
0.00279206,0.000177794,53.17604
0.002792507,0.0001791898,53.3171
0.002793342,0.0001806052,53.45814
0.002794236,0.0001820025,53.5992
0.002795517,0.0001833988,53.74026
0.002796054,0.0001847952,53.8813
0.002797246,0.000186192,54.02236
0.002797931,0.0001876043,54.16342
0.002798885,0.0001890017,54.30447
0.002799779,0.0001904003,54.44552
0.002800524,0.0001917939,54.58657
0.002801895,0.0001931917,54.72761
0.002802581,0.0001946054,54.86865
0.002803206,0.0001959999,55.00969
0.002804607,0.0001973986,55.15075
0.002805352,0.0001987931,55.29178
0.00280568,0.0002001891,55.43282
0.002807617,0.0002016028,55.57388
0.00280863,0.0002029992,55.71493
0.002808988,0.0002043967,55.85597
0.002810508,0.0002057919,55.99702
0.002811283,0.0002071897,56.13808
0.002812386,0.0002086045,56.27911
0.002812773,0.000209999,56.42019
0.002813756,0.0002113967,56.56125
0.002814829,0.0002127929,56.70229
0.002815902,0.0002141885,56.84335
0.002816796,0.0002156044,56.9844
0.002818257,0.0002170007,57.12545
0.00281924,0.0002183976,57.26651
0.002819926,0.0002197929,57.40754
0.00282073,0.0002211898,57.54858
0.002822667,0.0002226027,57.68963
0.00282374,0.0002239998,57.83068
0.002824754,0.000225398,57.97173
0.002825707,0.0002267919,58.11278
0.002827287,0.0002281896,58.25381
0.002828449,0.0002296034,58.39486
0.002829611,0.000230998,58.53591
0.002831191,0.000232401,58.67697
0.002832502,0.000233795,58.81801
0.002833664,0.0002351906,58.95906
0.002835304,0.000236606,59.10011
0.002836734,0.0002380013,59.24116
0.002837658,0.0002393981,59.38222
0.002840459,0.0002407947,59.52327
0.002842069,0.0002421919,59.66432
0.002843589,0.0002436043,59.80537
0.002845496,0.0002450013,59.94641
0.002847165,0.0002463992,60.08747
0.002849251,0.000247793,60.22854
0.002852082,0.0002491911,60.36959
0.002854496,0.0002506067,60.51063
0.002858073,0.0002520011,60.65168
0.002861381,0.0002533998,60.79273
0.002866656,0.0002547947,60.93378
0.003539234,0.0002561909,61.07482
0.003559828,0.0002576055,61.21585
0.00358054,0.0002590019,61.35687
0.003600121,0.0002603997,61.49793
0.003620058,0.0002617944,61.63897
0.003639072,0.0002631913,61.78004
0.003658921,0.0002646063,61.92108
0.003679365,0.0002660007,62.06213
0.003698081,0.0002673988,62.20317
0.003717601,0.0002687945,62.34423
0.003736198,0.0002701902,62.48526
0.003755718,0.0002716039,62.62629
0.003774494,0.0002730001,62.76732
0.003793687,0.0002743977,62.90838
0.003812879,0.0002757938,63.04943
0.003831238,0.0002771905,63.19049
0.003851146,0.0002786033,63.33154
0.003869146,0.0002799995,63.47259
0.003887862,0.000281398,63.61364
0.003906995,0.0002827916,63.75469
0.003924966,0.0002841918,63.89575
0.00394398,0.0002856052,64.03679
0.00396198,0.000287,64.17783
0.003980666,0.0002883995,64.31888
0.003999472,0.0002897932,64.45994
0.004018188,0.0002911889,64.601
0.004036814,0.0002926049,64.74206
0.004054934,0.0002940005,64.88309
0.004073948,0.0002953975,65.02413
0.004091829,0.0002967936,65.16518
0.004110068,0.0002981902,65.30622
0.004128098,0.000299603,65.44728
0.004147053,0.000301,65.58831
0.004164398,0.000302402,65.72934
0.004183441,0.0003037951,65.8704
0.004201293,0.0003051924,66.01144
0.004220337,0.0003066063,66.1525
0.004237831,0.0003080011,66.29353
0.004256368,0.0003094004,66.43457
0.004274398,0.0003107958,66.57563
0.004292399,0.0003121918,66.71668
0.004310876,0.0003136056,66.85776
0.004329234,0.0003150015,66.99882
0.004347354,0.0003164001,67.13988
0.0043661,0.0003177943,67.28093
0.004383326,0.0003191932,67.42198
0.004401892,0.0003206083,67.56304
0.004419357,0.0003220023,67.70411
0.004437387,0.0003234008,67.84515
0.004455864,0.0003247963,67.9862
0.004474252,0.000326192,68.12727
0.004491985,0.0003276069,68.26833
0.004510462,0.0003290029,68.4094
0.004528433,0.0003304009,68.55046
0.004545987,0.0003317954,68.6915
0.004564732,0.0003331923,68.83255
0.004582912,0.0003346055,68.97362
0.004600495,0.0003360024,69.11467
0.004619032,0.0003374005,69.25572
0.004637629,0.0003387938,69.39677
0.004654735,0.0003401916,69.53781
0.004673094,0.0003416053,69.67886
0.004691601,0.0003429998,69.81991
0.004709393,0.0003444013,69.96096
0.004727989,0.0003457944,70.10201
0.00474602,0.0003471897,70.24306
0.004763573,0.0003486058,70.38411
0.004781753,0.0003500005,70.52517
0.004763812,0.0003486056,70.6662
0.004745483,0.0003471902,70.80725
0.00472784,0.0003457945,70.94828
0.004709631,0.0003444013,71.08932
0.004691869,0.0003429998,71.23039
0.00467366,0.0003416048,71.37143
0.004654944,0.0003401918,71.51246
0.004637182,0.0003387936,71.6535
0.00461933,0.0003374004,71.79455
0.004601121,0.0003360026,71.93562
0.004582942,0.0003346057,72.07667
0.004564852,0.0003331923,72.21773
0.00454706,0.000331795,72.35878
0.00452888,0.0003304009,72.49984
0.004510462,0.0003290025,72.6409
0.004491985,0.0003276069,72.78197
0.004474491,0.0003261919,72.92302
0.004455984,0.0003247962,73.06408
0.004438072,0.0003234011,73.20515
0.004419714,0.0003220023,73.34622
0.004402012,0.000320608,73.48728
0.004383415,0.0003191935,73.62833
0.004365653,0.0003177942,73.76939
0.004347265,0.0003163998,73.91043
0.004329085,0.0003150016,74.05149
0.004311085,0.0003136061,74.19255
0.004292578,0.0003121918,74.33361
0.004274398,0.0003107958,74.47466
0.004256517,0.0003094001,74.6157
0.004238129,0.0003080012,74.75675
0.004219413,0.0003066065,74.89779
0.004201978,0.0003051927,75.03884
0.004183501,0.0003037951,75.1799
0.004164964,0.0003024022,75.32093
0.004146397,0.0003010001,75.46195
0.004127949,0.0002996029,75.60301
0.0041098,0.00029819,75.74405
0.004092008,0.0002967939,75.88509
0.004073381,0.0002953977,76.02617
0.004054934,0.0002940007,76.16722
0.004036367,0.0002926051,76.30827
0.004017681,0.0002911893,76.44933
0.003999412,0.0002897937,76.59039
0.003980756,0.0002883998,76.73145
0.003962547,0.0002869996,76.8725
0.003944099,0.0002856053,77.01354
0.003925294,0.0002841919,77.1546
0.003906608,0.0002827919,77.29565
0.003887981,0.000281398,77.4367
0.003869265,0.0002799995,77.57775
0.00385052,0.0002786032,77.7188
0.003831506,0.0002771905,77.85984
0.003812432,0.0002757938,78.0009
0.003794044,0.0002743978,78.14195
0.003775507,0.000273,78.283
0.003756315,0.0002716038,78.42403
0.003736347,0.00027019,78.56507
0.003717273,0.0002687942,78.70611
0.003697962,0.0002673988,78.84716
0.003678977,0.0002660007,78.9882
0.003659487,0.0002646062,79.12926
0.003639728,0.0002631913,79.27031
0.003619969,0.0002617943,79.41137
0.003600359,0.0002603997,79.55242
0.003579766,0.0002590021,79.69347
0.003559589,0.0002576053,79.8345
0.003539175,0.0002561914,79.97554
0.00351879,0.0002547953,80.11661
0.003498346,0.0002534002,80.25765
0.003476948,0.0002520015,80.3987
0.003455788,0.0002506068,80.53972
0.00343442,0.0002491911,80.68077
0.003411949,0.0002477934,80.82182
0.003389388,0.0002463997,80.96287
0.003365606,0.0002450014,81.10391
0.00334245,0.0002436045,81.24497
0.003317565,0.0002421923,81.38601
0.003291667,0.000240795,81.52707
0.003264487,0.0002393984,81.66811
0.003234327,0.0002380018,81.80916
0.003201753,0.0002366066,81.9502
0.003159612,0.0002351911,82.09124
0.002832592,0.0002337956,82.23229
0.002830833,0.0002324015,82.37335
0.00282979,0.000230998,82.5144
0.002828062,0.0002296034,82.65544
0.002827555,0.0002281896,82.7965
0.002826154,0.0002267922,82.93754
0.002824754,0.000225398,83.0786
0.002823293,0.0002240003,83.21965
0.002822191,0.0002226029,83.36071
0.002821296,0.00022119,83.50175
0.002820194,0.0002197929,83.64279
0.002818882,0.0002183981,83.78386
0.002817661,0.0002170005,83.9249
0.002816528,0.0002156047,84.06595
0.002816141,0.0002141886,84.20701
0.002815187,0.0002127929,84.34803
0.002813905,0.0002113968,84.48909
0.002813131,0.0002099988,84.63015
0.002812356,0.0002086044,84.77118
0.002810717,0.0002071898,84.91223
0.002810329,0.0002057917,85.05328
0.002809137,0.0002043967,85.19433
0.002808094,0.0002029993,85.33538
0.002807498,0.0002016029,85.47643
0.002806246,0.000200189,85.61746
0.002805412,0.0001987932,85.7585
0.00280413,0.0001973988,85.89956
0.002803266,0.0001960001,86.0406
0.002802521,0.0001946054,86.18165
0.00280121,0.0001931916,86.32269
0.002800643,0.0001917941,86.46375
0.002799958,0.0001904002,86.60479
0.002798408,0.0001890019,86.74585
0.002797663,0.0001876045,86.88692
0.002797067,0.0001861922,87.02796
0.002795607,0.0001847958,87.16902
0.002795488,0.0001833993,87.31009
0.002794713,0.0001820025,87.45114
0.002793759,0.0001806054,87.59218
0.002792984,0.0001791902,87.73321
0.002791584,0.0001777945,87.87427
0.002790362,0.0001763996,88.01532
0.002789825,0.0001750006,88.15638
0.00278914,0.0001736059,88.29742
0.002788424,0.0001721925,88.43848
0.002787441,0.000170794,88.57951
0.002786666,0.0001693992,88.72055
0.002785206,0.0001680012,88.86161
0.002784789,0.0001666053,89.00265
0.002783895,0.0001652091,89.1437
0.002782494,0.0001637955,89.28475
0.00278163,0.0001623962,89.42579
0.002781272,0.0001609995,89.56681
0.002780437,0.0001596026,89.70787
0.002779424,0.0001582053,89.84892
0.0027785,0.0001567934,89.98997
0.002777785,0.0001553973,90.13102
0.002776057,0.0001539987,90.27206
0.002776504,0.0001526041,90.41312
0.002774715,0.0001512062,90.55418
0.002774537,0.0001497928,90.69523
0.002773285,0.0001483972,90.83629
0.002772182,0.000147,90.97732
0.002771944,0.000145602,91.11839
0.002770692,0.0001442042,91.25945
0.002769887,0.0001427917,91.40049
0.002769232,0.0001413961,91.54153
0.002768606,0.0001399983,91.68257
0.002766967,0.0001386032,91.82362
0.002766192,0.0001372051,91.96466
0.002765656,0.0001357909,92.10573
0.002764851,0.000134396,92.24677
0.002763808,0.0001329987,92.3878
0.002763361,0.0001316016,92.52883
0.002762198,0.000130206,92.66989
0.002761334,0.0001287931,92.81094
0.002760381,0.0001273961,92.95199
0.002759486,0.0001259999,93.09302
0.002758652,0.0001246043,93.23408
0.002757877,0.0001232061,93.37514
0.002756953,0.0001217939,93.51618
0.002755821,0.0001203981,93.65724
0.002755314,0.0001189995,93.79829
0.002754152,0.0001176043,93.93935
0.002753556,0.0001162071,94.0804
0.002752274,0.0001147934,94.22147
0.00275147,0.0001133983,94.36251
0.002750784,0.0001120009,94.50355
0.002749979,0.0001106022,94.64458
0.002749026,0.0001092065,94.78565
0.002748013,0.0001077928,94.92669
0.002747566,0.000106397,95.06774
0.002746522,0.0001050006,95.20879
0.002745986,0.000103604,95.34986
0.002745062,0.0001022058,95.4909
0.00274393,0.0001007934,95.63195
0.002743036,9.939657e-05,95.77301
0.002741754,9.799935e-05,95.91406
0.002741575,9.660446e-05,96.05509
0.002740771,9.520689e-05,96.19615
0.002739519,9.378954e-05,96.33718
0.002738684,9.239302e-05,96.47823
0.002737969,9.099732e-05,96.61928
0.002736598,8.960115e-05,96.76032
0.002736092,8.820347e-05,96.90136
0.002735138,8.679111e-05,97.04243
0.002734065,8.53939e-05,97.1835
0.00273326,8.399622e-05,97.32454
0.002732545,8.260133e-05,97.4656
0.002731264,8.120399e-05,97.60665
0.002730936,7.979013e-05,97.7477
0.002729595,7.839489e-05,97.88875
0.00272885,7.69957e-05,98.02981
0.002728343,7.55986e-05,98.17087
0.002727062,7.420313e-05,98.3119
0.002725869,7.279008e-05,98.45294
0.002725095,7.139298e-05,98.59401
0.002724051,6.999692e-05,98.73505
0.002723217,6.859994e-05,98.8761
0.002722561,6.720214e-05,99.01714
0.002721488,6.578967e-05,99.15819
0.002720892,6.439281e-05,99.29922
0.002719402,6.299559e-05,99.44028
0.00271818,6.160035e-05,99.58132
0.002717823,6.020267e-05,99.72235
0.00271675,5.87852e-05,99.8634
0.002716035,5.738973e-05,100.0044
0.002714157,5.599286e-05,100.1455
0.002714068,5.459657e-05,100.2866
0.002712786,5.320075e-05,100.4276
0.002711833,5.178677e-05,100.5687
0.002711028,5.038944e-05,100.7097
0.002709806,4.899397e-05,100.8508
0.002708584,4.759687e-05,100.9918
0.002708226,4.62e-05,101.1329
0.002706468,4.478788e-05,101.2739
0.002705842,4.339055e-05,101.415
0.002705038,4.199159e-05,101.556
0.002703547,4.059705e-05,101.6971
0.002702057,3.919913e-05,101.8381
0.002701938,3.778585e-05,101.9792
0.002700061,3.638898e-05,102.1202
0.002699107,3.499317e-05,102.2613
0.002698392,3.359583e-05,102.4023
0.002696604,3.219815e-05,102.5434
0.002695382,3.07858e-05,102.6844
0.00269416,2.938893e-05,102.8255
0.002692789,2.799183e-05,102.9665
0.002691507,2.659648e-05,103.1076
0.002690494,2.519542e-05,103.2486
0.002688289,2.378179e-05,103.3896
0.002687246,2.238632e-05,103.5307
0.002685815,2.099015e-05,103.6717
0.002683848,1.959293e-05,103.8128
0.002682149,1.819734e-05,103.9538
0.002679855,1.678301e-05,104.0949
0.002677947,1.538557e-05,104.236
0.002674848,1.399033e-05,104.377
0.002672195,1.259393e-05,104.5181
0.002668798,1.119636e-05,104.6591
0.002663136,9.783776e-06,104.8001
0.002652019,8.386211e-06,104.9412
0.00261575,6.987713e-06,105.0822
0.002432823,5.592941e-06,105.2233
0.0004006028,4.195143e-06,105.3643
0.0001173913,2.781977e-06,105.5053
7.361174e-06,1.386274e-06,105.6464
7.212162e-06,-1.082662e-08,105.7875
6.705523e-06,-1.386856e-06,105.9288
6.973743e-06,-2.800021e-06,106.0699
6.943941e-06,-4.195841e-06,106.2109
6.526709e-06,-5.594105e-06,106.352
6.884336e-06,-6.988528e-06,106.493
7.033348e-06,-8.386793e-06,106.634
7.599592e-06,-9.802869e-06,106.7751
6.973743e-06,-1.119857e-05,106.9162
6.79493e-06,-1.259579e-05,107.0572
6.705523e-06,-1.399242e-05,107.1982
7.152557e-06,-1.538836e-05,107.3393
6.67572e-06,-1.678569e-05,107.4803
7.331371e-06,-1.820072e-05,107.6214
7.06315e-06,-1.959689e-05,107.7624
6.914139e-06,-2.099248e-05,107.9035
7.361174e-06,-2.239004e-05,108.0445
6.496906e-06,-2.378563e-05,108.1856
6.914139e-06,-2.519926e-05,108.3266
7.033348e-06,-2.660032e-05,108.4677
6.705523e-06,-2.799544e-05,108.6087
6.765127e-06,-2.93937e-05,108.7497
7.18236e-06,-3.079104e-05,108.8908
6.79493e-06,-3.218662e-05,109.0318
6.765127e-06,-3.360119e-05,109.1729
7.033348e-06,-3.499817e-05,109.3139
6.556511e-06,-3.639434e-05,109.4549
6.437302e-06,-3.779249e-05,109.596
6.943941e-06,-3.918912e-05,109.737
-0.002689838,-4.060287e-05,109.8781
-0.002690375,-4.199729e-05,110.0191
-0.002691776,-4.339684e-05,110.1602
-0.002693236,-4.47951e-05,110.3012
-0.002693504,-4.619057e-05,110.4423
-0.002695054,-4.76049e-05,110.5834
-0.002695948,-4.900119e-05,110.7244
-0.002696693,-5.039712e-05,110.8654
-0.002697468,-5.179504e-05,111.0065
-0.002698809,-5.319261e-05,111.1476
-0.002699673,-5.458796e-05,111.2886
-0.002700746,-5.600066e-05,111.4296
-0.00270173,-5.739846e-05,111.5707
-0.002703309,-5.879474e-05,111.7117
-0.002703875,-6.019475e-05,111.8528
-0.00270462,-6.15929e-05,111.9938
-0.002705872,-6.300525e-05,112.1349
-0.002706587,-6.440212e-05,112.2759
-0.002707154,-6.580085e-05,112.417
-0.002708375,-6.719644e-05,112.558
-0.00270918,-6.85933e-05,112.6991
-0.002709955,-7.00081e-05,112.8401
-0.002711892,-7.140473e-05,112.9812
-0.002711952,-7.280172e-05,113.1222
-0.002713114,-7.41987e-05,113.2633
-0.002713889,-7.559441e-05,113.4043
-0.002715319,-7.699104e-05,113.5454
-0.002715617,-7.8407e-05,113.6865
-0.002717316,-7.980352e-05,113.8275
-0.002717167,-8.120039e-05,113.9685
-0.002718419,-8.259783e-05,114.1096
-0.002719373,-8.399354e-05,114.2507
-0.002719879,-8.540705e-05,114.3917
-0.002721608,-8.680508e-05,114.5327
-0.002722085,-8.820056e-05,114.6738
-0.002722979,-8.959824e-05,114.8148
-0.002723843,-9.099487e-05,114.9559
-0.002724588,-9.240641e-05,115.0969
-0.00272575,-9.380432e-05,115.238
-0.002726108,-9.520422e-05,115.379
-0.002727538,-9.660237e-05,115.5201
-0.002728611,-9.799853e-05,115.6611
-0.002729595,-9.93947e-05,115.8022
-0.002730042,-0.00010081,115.9432
-0.002730966,-0.0001022053,116.0843
-0.002731651,-0.0001036033,116.2253
-0.002732247,-0.0001050009,116.3664
-0.002733141,-0.0001063957,116.5074
-0.002734393,-0.0001078099,116.6485
-0.00273484,-0.000109207,116.7896
-0.002735913,-0.0001106026,116.9306
-0.002737075,-0.0001120014,117.0717
-0.002738208,-0.0001133985,117.2127
-0.002738744,-0.0001147948,117.3538
-0.002739638,-0.0001162085,117.4948
-0.002740502,-0.000117606,117.6359
-0.002741158,-0.0001190014,117.7769
-0.00274238,-0.000120398,117.918
-0.002743125,-0.0001217964,118.059
-0.002744108,-0.0001232085,118.2001
-0.002744406,-0.000124606,118.3411
-0.002745837,-0.0001260026,118.4822
-0.002746731,-0.0001273977,118.6232
-0.002747118,-0.000128795,118.7642
-0.0027484,-0.0001302089,118.9053
-0.002749085,-0.0001316058,119.0463
-0.002749652,-0.0001330026,119.1874
-0.002750903,-0.0001343994,119.3285
-0.002751708,-0.0001357959,119.4695
-0.002752632,-0.0001371925,119.6106
-0.002753168,-0.0001386079,119.7516
-0.002754331,-0.0001400034,119.8927
-0.002755344,-0.0001414003,120.0337
-0.002755821,-0.0001427979,120.1748
-0.002756983,-0.0001441927,120.3158
-0.002757668,-0.0001456073,120.4569
-0.002758205,-0.0001470062,120.598
-0.002759486,-0.0001484018,120.739
-0.002760231,-0.0001497997,120.88
-0.002761453,-0.0001511963,121.0211
-0.002761334,-0.0001526109,121.1621
-0.002762586,-0.000154007,121.3032
-0.002763599,-0.0001554037,121.4442
-0.002764493,-0.0001568017,121.5853
-0.002765954,-0.000158197,121.7263
-0.002766877,-0.0001595945,121.8674
-0.002767265,-0.0001610075,122.0084
-0.002767265,-0.0001624031,122.1495
-0.002768964,-0.000163804,122.2906
-0.002769947,-0.0001652008,122.4316
-0.002770185,-0.0001665975,122.5727
-0.002771318,-0.0001680113,122.7137
-0.002772421,-0.000169408,122.8547
-0.002772629,-0.0001708039,122.9958
-0.002773523,-0.0001722015,123.1369
-0.002775073,-0.0001735995,123.2779
-0.00277549,-0.0001750118,123.4189
-0.002776533,-0.0001764083,123.56
-0.002777576,-0.000177806,123.7011
-0.00277856,-0.0001792014,123.8421
-0.002779275,-0.0001805988,123.9832
-0.002780408,-0.0001819979,124.1242
-0.002781004,-0.0001834095,124.2653
-0.002782613,-0.0001848077,124.4063
-0.002783149,-0.0001862047,124.5474
-0.002783895,-0.0001876003,124.6884
-0.002785087,-0.0001889975,124.8294
-0.002785355,-0.0001904112,124.9705
-0.002786487,-0.0001918075,125.1115
-0.002788007,-0.000193204,125.2526
-0.002788663,-0.0001946015,125.3937
-0.002789229,-0.0001959966,125.5347
-0.0027906,-0.0001974106,125.6757
-0.002791256,-0.0001988066,125.8168
-0.002791554,-0.0002002025,125.9578
-0.002793252,-0.0002016004,126.0989
-0.002794117,-0.0002029974,126.2399
-0.00279519,-0.0002043925,126.381
-0.002795815,-0.0002058069,126.522
-0.00279662,-0.0002072051,126.6631
-0.002797812,-0.0002086032,126.8041
-0.002798647,-0.0002099981,126.9452
-0.002800316,-0.0002113946,127.0862
-0.00280112,-0.0002128091,127.2273
-0.002802581,-0.0002142047,127.3683
-0.002803534,-0.0002156035,127.5094
-0.002803385,-0.000217001,127.6505
-0.002805084,-0.0002183963,127.7915
-0.002805918,-0.0002197938,127.9325
-0.002807409,-0.0002212077,128.0736
-0.002808452,-0.0002226038,128.2146
-0.002809525,-0.0002240012,128.3557
-0.002810955,-0.0002253982,128.4967
-0.002811849,-0.0002267938,128.6378
-0.002813131,-0.0002282076,128.7788
-0.002814859,-0.0002296048,128.9199
-0.002815574,-0.0002310004,129.0609
-0.002816856,-0.0002324004,129.202
-0.002818286,-0.0002337981,129.343
-0.002819568,-0.0002352106,129.484
-0.002821058,-0.0002366088,129.6251
-0.00282228,-0.0002380055,129.7662
-0.002823561,-0.0002394004,129.9072
-0.002825469,-0.0002407983,130.0483
-0.00282678,-0.000242196,130.1893
-0.002828956,-0.0002436086,130.3304
-0.002830654,-0.0002450058,130.4714
-0.002833515,-0.0002464023,130.6125
-0.002835006,-0.0002477984,130.7535
-0.002837092,-0.0002491951,130.8946
-0.002840072,-0.000250611,131.0356
-0.002842665,-0.0002520073,131.1767
-0.002846181,-0.0002534036,131.3177
-0.002851278,-0.0002548008,131.4588
-0.003524303,-0.0002561966,131.5998
-0.003544778,-0.0002576108,131.7409
-0.003564686,-0.0002590083,131.8819
-0.003584206,-0.0002604041,132.023
-0.00360465,-0.0002618011,132.1641
-0.003624141,-0.0002631978,132.3051
-0.003643364,-0.0002645953,132.4462
-0.00366348,-0.0002660078,132.5872
-0.003682524,-0.0002674037,132.7282
-0.003702164,-0.0002688018,132.8693
-0.003721595,-0.0002701974,133.0104
-0.003740489,-0.0002715946,133.1514
-0.003759027,-0.0002730084,133.2924
-0.003778458,-0.000274404,133.4335
-0.003797859,-0.0002758021,133.5746
-0.003816187,-0.0002771991,133.7156
-0.003835142,-0.0002785951,133.8567
-0.003853738,-0.0002800087,133.9977
-0.003872752,-0.0002814056,134.1388
-0.003891677,-0.0002828015,134.2798
-0.003910035,-0.0002842003,134.4209
-0.003928691,-0.000285598,134.5619
-0.003946811,-0.0002869936,134.703
-0.003966242,-0.0002884071,134.844
-0.003984213,-0.0002898045,134.9851
-0.004003227,-0.0002912001,135.1261
-0.004020959,-0.0002925985,135.2672
-0.004039317,-0.000293995,135.4082
-0.004057914,-0.0002954074,135.5492
-0.004076004,-0.0002968051,135.6903
-0.00409463,-0.0002982013,135.8313
-0.004112899,-0.0002995972,135.9724
-0.004131377,-0.0003009944,136.1134
-0.004149914,-0.0003023951,136.2545
-0.004168123,-0.0003038077,136.3955
-0.004186749,-0.0003052049,136.5365
-0.004204333,-0.0003066021,136.6776
-0.004223168,-0.0003079975,136.8187
-0.004240543,-0.0003093951,136.9597
-0.004259616,-0.0003108091,137.1008
-0.004277855,-0.0003122049,137.2419
-0.004295737,-0.0003136026,137.3829
-0.004314184,-0.0003149984,137.524
-0.004332542,-0.0003163954,137.665
-0.004350632,-0.0003178089,137.8061
-0.004368693,-0.0003192073,137.9471
-0.004386902,-0.0003206052,138.0882
-0.004404694,-0.0003220001,138.2293
-0.004422903,-0.0003233978,138.3703
-0.004441202,-0.0003247941,138.5114
-0.004459321,-0.0003262067,138.6524
-0.00447771,-0.0003276048,138.7935
-0.004495442,-0.0003290016,138.9345
-0.004513174,-0.0003303981,139.0756
-0.004531264,-0.0003317941,139.2166
-0.004549384,-0.0003332081,139.3577
-0.00456813,-0.0003346042,139.4987
-0.004585415,-0.0003360012,139.6398
-0.00460434,-0.0003373984,139.7809
-0.004621536,-0.000338794,139.9219
-0.004639745,-0.0003402077,140.063
-0.004657805,-0.0003416056,140.204
-0.004675746,-0.0003430007,140.3451
-0.004693925,-0.0003443998,140.4861
-0.004711837,-0.0003457956,140.6272
-0.004730195,-0.0003471915,140.7682
-0.004748255,-0.0003486064,140.9093
-0.004766345,-0.0003500024,141.0503

File: 01_NanoPr_w13_chipAJ08/CH1_JJ20x20_subgap_curved_T4p37K_Isweep.csv (part 1 of 2)
voltage [V],current [A],time [s]
-0.002705246,-5.999939e-05,0.0
-0.002705157,-5.989852e-05,0.1410893
-0.002705127,-5.979913e-05,0.2821355
-0.002704799,-5.96998e-05,0.423172
-0.002704412,-5.959893e-05,0.5642279
-0.00270471,-5.949957e-05,0.705274
-0.002704412,-5.939858e-05,0.8463359
-0.002704412,-5.929919e-05,0.9873882
-0.002704501,-5.920004e-05,1.128426
-0.00270468,-5.909901e-05,1.269471
-0.002704591,-5.899981e-05,1.410495
-0.002704322,-5.889867e-05,1.551544
-0.002704233,-5.879934e-05,1.692591
-0.002704352,-5.869854e-05,1.833659
-0.002703547,-5.859931e-05,1.974714
-0.002704412,-5.849986e-05,2.115772
-0.002703756,-5.839887e-05,2.256831
-0.002704412,-5.829972e-05,2.397898
-0.002703637,-5.819868e-05,2.53895
-0.002704263,-5.809939e-05,2.680002
-0.002704263,-5.79984e-05,2.821072
-0.002703786,-5.789932e-05,2.962118
-0.002703547,-5.779999e-05,3.10318
-0.002703369,-5.769884e-05,3.244238
-0.00270319,-5.759941e-05,3.385296
-0.002703875,-5.749833e-05,3.526359
-0.002703428,-5.739905e-05,3.667408
-0.002703369,-5.729997e-05,3.808454
-0.002703547,-5.719889e-05,3.949513
-0.002702415,-5.70995e-05,4.090544
-0.002702981,-5.699866e-05,4.231587
-0.002702624,-5.689939e-05,4.372634
-0.002702743,-5.679835e-05,4.513689
-0.002703071,-5.669892e-05,4.654727
-0.002702594,-5.659994e-05,4.795772
-0.00270313,-5.649887e-05,4.936822
-0.002702892,-5.639963e-05,5.077866
-0.002701849,-5.62986e-05,5.218904
-0.002702147,-5.619928e-05,5.359948
-0.002702564,-5.610003e-05,5.501009
-0.002702355,-5.599907e-05,5.642038
-0.002702475,-5.589971e-05,5.783084
-0.002702057,-5.579861e-05,5.924133
-0.002701581,-5.569936e-05,6.065178
-0.002701938,-5.559844e-05,6.206207
-0.002701938,-5.549914e-05,6.347256
-0.002701759,-5.539974e-05,6.488296
-0.002701432,-5.529892e-05,6.629363
-0.002701491,-5.519977e-05,6.770404
-0.002701819,-5.50987e-05,6.911448
-0.0027017,-5.499925e-05,7.052493
-0.002701908,-5.48985e-05,7.193521
-0.002702028,-5.479918e-05,7.334559
-0.002701193,-5.469982e-05,7.47562
-0.002700955,-5.459879e-05,7.616683
-0.002700984,-5.449966e-05,7.757732
-0.002700567,-5.439871e-05,7.898789
-0.002700955,-5.429938e-05,8.039846
-0.002700895,-5.420018e-05,8.180898
-0.002700567,-5.4099e-05,8.32194
-0.002700984,-5.399983e-05,8.463002
-0.002700478,-5.389877e-05,8.604056
-0.002701133,-5.379974e-05,8.745119
-0.00270015,-5.369858e-05,8.886169
-0.002700478,-5.359948e-05,9.027231
-0.002700776,-5.350023e-05,9.168282
-0.002700329,-5.33992e-05,9.309336
-0.002700329,-5.329972e-05,9.450393
-0.002700567,-5.319866e-05,9.591457
-0.002700299,-5.309965e-05,9.7325
-0.002700001,-5.30002e-05,9.873554
-0.002699941,-5.289922e-05,10.01462
-0.00270021,-5.280004e-05,10.15566
-0.002699643,-5.269914e-05,10.2967
-0.002699614,-5.259975e-05,10.43774
-0.002700061,-5.24986e-05,10.5788
-0.002700061,-5.239939e-05,10.71983
-0.002700031,-5.230011e-05,10.86088
-0.002699435,-5.21991e-05,11.00192
-0.00270012,-5.210003e-05,11.14295
-0.002699077,-5.199884e-05,11.28398
-0.002699435,-5.189948e-05,11.42502
-0.002699256,-5.17986e-05,11.56606
-0.002699256,-5.169951e-05,11.70709
-0.00269869,-5.159996e-05,11.84812
-0.002698958,-5.149897e-05,11.98916
-0.002699226,-5.139993e-05,12.13022
-0.002699137,-5.129885e-05,12.27125
-0.002698869,-5.119949e-05,12.41229
-0.0026986,-5.11002e-05,12.55333
-0.002699018,-5.099949e-05,12.69436
-0.002698928,-5.090001e-05,12.8354
-0.002698451,-5.079883e-05,12.97643
-0.002697945,-5.069954e-05,13.11749
-0.002698183,-5.059846e-05,13.25856
-0.00269863,-5.049923e-05,13.39959
-0.002698064,-5.039999e-05,13.54066
-0.002697974,-5.029907e-05,13.68171
-0.002698123,-5.01996e-05,13.82278
-0.002698153,-5.009877e-05,13.96384
-0.002698332,-4.999962e-05,14.1049
-0.002698004,-4.990012e-05,14.24597
-0.002697825,-4.979905e-05,14.38703
-0.002697557,-4.970003e-05,14.52809
-0.002697885,-4.959907e-05,14.66915
-0.002697885,-4.949968e-05,14.81021
-0.002697468,-4.939866e-05,14.95125
-0.002697408,-4.929968e-05,15.09231
-0.002697319,-4.920017e-05,15.23336
-0.002696723,-4.909925e-05,15.3744
-0.002697498,-4.899973e-05,15.51545
-0.002697021,-4.889879e-05,15.6565
-0.002696902,-4.87995e-05,15.79755
-0.002696842,-4.869854e-05,15.93861
-0.002696604,-4.859931e-05,16.07965
-0.002696902,-4.84999e-05,16.22071
-0.002696753,-4.839907e-05,16.36176
-0.002697021,-4.829979e-05,16.50281
-0.002696604,-4.81989e-05,16.64386
-0.002696306,-4.809936e-05,16.78491
-0.002696782,-4.800031e-05,16.92596
-0.002696544,-4.789935e-05,17.06701
-0.002696037,-4.779991e-05,17.20806
-0.002695829,-4.769889e-05,17.34909
-0.002696097,-4.759965e-05,17.49013
-0.002695709,-4.749891e-05,17.63117
-0.002696395,-4.739944e-05,17.77221
-0.002695948,-4.730017e-05,17.91324
-0.002695799,-4.71992e-05,18.05428
-0.002695411,-4.709992e-05,18.19531
-0.002695829,-4.699889e-05,18.33636
-0.002695799,-4.689978e-05,18.47739
-0.002695292,-4.679877e-05,18.61845
-0.002695203,-4.66995e-05,18.75951
-0.002695709,-4.660028e-05,18.90054
-0.002695322,-4.649938e-05,19.04159
-0.002694964,-4.639983e-05,19.18264
-0.002695143,-4.629882e-05,19.3237
-0.002695054,-4.61997e-05,19.46475
-0.002694845,-4.610038e-05,19.60581
-0.002694666,-4.599938e-05,19.74685
-0.002694398,-4.59001e-05,19.88792
-0.002694696,-4.579932e-05,20.02897
-0.002695143,-4.56999e-05,20.17004
-0.002694368,-4.559873e-05,20.31108
-0.002694637,-4.549944e-05,20.45216
-0.00269416,-4.540027e-05,20.5932
-0.002694339,-4.529921e-05,20.73425
-0.002694607,-4.520008e-05,20.87531
-0.002694041,-4.509908e-05,21.01634
-0.002693981,-4.499969e-05,21.15739
-0.00269407,-4.490059e-05,21.29844
-0.002693921,-4.47996e-05,21.4395
-0.002693862,-4.470014e-05,21.58054
-0.002694011,-4.45991e-05,21.72158
-0.002693355,-4.449998e-05,21.86263
-0.002693444,-4.439903e-05,22.00369
-0.002693444,-4.429962e-05,22.14472
-0.002693295,-4.420041e-05,22.28577
-0.002693474,-4.409954e-05,22.42681
-0.002693206,-4.400015e-05,22.56785
-0.002693146,-4.389892e-05,22.70887
-0.002693027,-4.379959e-05,22.84991
-0.002693117,-4.369883e-05,22.99096
-0.002692819,-4.359933e-05,23.13201
-0.002692908,-4.350014e-05,23.27306
-0.002692789,-4.339915e-05,23.41411
-0.002692491,-4.329979e-05,23.55515
-0.002693146,-4.319892e-05,23.69619
-0.002692819,-4.309967e-05,23.83723
-0.00269267,-4.300036e-05,23.97828
-0.002692252,-4.289921e-05,24.11936
-0.00269258,-4.280015e-05,24.2604
-0.002691984,-4.26991e-05,24.40146
-0.002692103,-4.25998e-05,24.54251
-0.002692461,-4.249875e-05,24.68356
-0.002691835,-4.23997e-05,24.82461
-0.002691656,-4.230044e-05,24.96568
-0.002691656,-4.219935e-05,25.10674
-0.002691835,-4.209987e-05,25.24779
-0.002691478,-4.199886e-05,25.38883
-0.002691865,-4.189966e-05,25.52989
-0.002691686,-4.180038e-05,25.67095
-0.002691209,-4.169946e-05,25.81199
-0.002691597,-4.160016e-05,25.95305
-0.002691031,-4.14992e-05,26.0941
-0.002691239,-4.139998e-05,26.23514
-0.00269112,-4.129889e-05,26.37619
-0.00269106,-4.119953e-05,26.51724
-0.00269106,-4.11004e-05,26.6583
-0.002690792,-4.099937e-05,26.79935
-0.002690881,-4.090021e-05,26.9404
-0.002690554,-4.079902e-05,27.08145
-0.002690583,-4.06998e-05,27.22251
-0.002690792,-4.059893e-05,27.36357
-0.002690494,-4.049961e-05,27.50461
-0.002690494,-4.040025e-05,27.64566
-0.002690554,-4.029923e-05,27.78672
-0.002690226,-4.02001e-05,27.92776
-0.002689898,-4.009898e-05,28.0688
-0.002690226,-3.999982e-05,28.20983
-0.002690256,-3.990039e-05,28.35087
-0.002690166,-3.979962e-05,28.49191
-0.002689928,-3.970033e-05,28.63297
-0.0026896,-3.959938e-05,28.77399
-0.002689719,-3.950004e-05,28.91502
-0.002689332,-3.939895e-05,29.05608
-0.002689928,-3.929983e-05,29.19713
-0.002690166,-3.920046e-05,29.33817
-0.00268954,-3.909948e-05,29.47921
-0.002689838,-3.900017e-05,29.62024
-0.002689004,-3.889935e-05,29.76129
-0.002689689,-3.880008e-05,29.90233
-0.002688706,-3.870053e-05,30.04338
-0.002688617,-3.859952e-05,30.18444
-0.002689093,-3.850029e-05,30.32549
-0.002689004,-3.839933e-05,30.46655
-0.002688706,-3.830013e-05,30.60761
-0.002688795,-3.819907e-05,30.74867
-0.002689123,-3.810004e-05,30.88973
-0.002688199,-3.800064e-05,31.03079
-0.00268814,-3.789966e-05,31.17184
-0.002687901,-3.780017e-05,31.3129
-0.002687752,-3.769922e-05,31.45394
-0.002688557,-3.760002e-05,31.595
-0.002687812,-3.749906e-05,31.73604
-0.002688527,-3.739983e-05,31.87709
-0.002687901,-3.73004e-05,32.01813
-0.002688229,-3.719963e-05,32.15919
-0.002687901,-3.710024e-05,32.30024
-0.002687603,-3.699897e-05,32.44128
-0.002687663,-3.689961e-05,32.58232
-0.002687991,-3.680051e-05,32.72337
-0.002687603,-3.669952e-05,32.86442
-0.002687067,-3.660018e-05,33.00547
-0.002687335,-3.649919e-05,33.14652
-0.002687037,-3.639983e-05,33.28756
-0.002687186,-3.629901e-05,33.42861
-0.002687097,-3.619974e-05,33.56966
-0.002687156,-3.610033e-05,33.7107
-0.00268653,-3.599942e-05,33.85175
-0.002686709,-3.590017e-05,33.99279
-0.002686381,-3.57992e-05,34.13383
-0.002686262,-3.569989e-05,34.2749
-0.002686381,-3.560058e-05,34.41592
-0.002686262,-3.549972e-05,34.55698
-0.002686173,-3.540042e-05,34.69803
-0.002686292,-3.52994e-05,34.83909
-0.002686113,-3.519992e-05,34.98016
-0.002686441,-3.509893e-05,35.12119
-0.002685785,-3.499973e-05,35.26225
-0.002686113,-3.490043e-05,35.40331
-0.002685577,-3.479948e-05,35.54435
-0.002686024,-3.470012e-05,35.68541
-0.002685487,-3.459936e-05,35.82646
-0.002685338,-3.449997e-05,35.96752
-0.002685457,-3.439894e-05,36.10857
-0.002685666,-3.429953e-05,36.24961
-0.00268504,-3.420041e-05,36.39066
-0.002685308,-3.409946e-05,36.53172
-0.002684772,-3.400019e-05,36.67277
-0.002684921,-3.389921e-05,36.81382
-0.002684981,-3.379979e-05,36.95488
-0.002684504,-3.370061e-05,37.09592
-0.002684563,-3.359962e-05,37.23697
-0.002684891,-3.35003e-05,37.37802
-0.002684563,-3.339931e-05,37.51908
-0.002684176,-3.330018e-05,37.66013
-0.002684176,-3.319916e-05,37.80117
-0.002684414,-3.309984e-05,37.94222
-0.002683848,-3.300048e-05,38.08325
-0.00268364,-3.289967e-05,38.22429
-0.002683878,-3.280037e-05,38.36533
-0.002683789,-3.269943e-05,38.50639
-0.002684116,-3.260004e-05,38.64743
-0.00268355,-3.249929e-05,38.78847
-0.002683312,-3.239985e-05,38.92951
-0.00268361,-3.230055e-05,39.07054
-0.002683759,-3.219953e-05,39.21157
-0.002683401,-3.210026e-05,39.35261
-0.002683222,-3.199941e-05,39.49368
-0.002683133,-3.190008e-05,39.63473
-0.002682716,-3.180066e-05,39.77578
-0.002683163,-3.169959e-05,39.91684
-0.002683133,-3.160043e-05,40.05791
-0.002682984,-3.149942e-05,40.19895
-0.002682745,-3.140018e-05,40.34001
-0.002682924,-3.129912e-05,40.48107
-0.002682716,-3.120003e-05,40.62213
-0.002682716,-3.110073e-05,40.76319
-0.002681911,-3.099968e-05,40.90424
-0.002682745,-3.090028e-05,41.04531
-0.002682507,-3.079929e-05,41.18638
-0.002682328,-3.070012e-05,41.32743
-0.00268203,-3.060079e-05,41.46848
-0.002682269,-3.049984e-05,41.60953
-0.00268203,-3.040051e-05,41.75057
-0.002681911,-3.029965e-05,41.89162
-0.002681464,-3.020032e-05,42.03267
-0.002681673,-3.009902e-05,42.17373
-0.002681851,-2.999966e-05,42.31476
-0.002681434,-2.990053e-05,42.45581
-0.002681911,-2.979957e-05,42.59686
-0.002681524,-2.970026e-05,42.7379
-0.002680957,-2.959924e-05,42.87893
-0.002681226,-2.94999e-05,43.01998
-0.002681047,-2.939907e-05,43.16103
-0.00268048,-2.929982e-05,43.30206
-0.002680808,-2.920043e-05,43.44309
-0.002680421,-2.909941e-05,43.58413
-0.002680719,-2.900024e-05,43.72518
-0.002680302,-2.889917e-05,43.86621
-0.002680033,-2.879991e-05,44.00727
-0.002680123,-2.87006e-05,44.14834
-0.002680093,-2.859972e-05,44.28939
-0.002680302,-2.850045e-05,44.43043
-0.002679974,-2.83993e-05,44.57149
-0.002680004,-2.829997e-05,44.71255
-0.002679169,-2.819891e-05,44.85361
-0.002679735,-2.809976e-05,44.99466
-0.002679259,-2.800049e-05,45.13572
-0.002679497,-2.789953e-05,45.27679
-0.002679527,-2.780018e-05,45.41784
-0.002679527,-2.769934e-05,45.55889
-0.00267902,-2.759999e-05,45.69994
-0.002678871,-2.750057e-05,45.84097
-0.002678692,-2.739958e-05,45.98201
-0.002679169,-2.730047e-05,46.12306
-0.00267911,-2.719942e-05,46.26412
-0.002678961,-2.710019e-05,46.40515
-0.002678454,-2.699919e-05,46.54619
-0.002678007,-2.689984e-05,46.68725
-0.002677858,-2.680063e-05,46.8283
-0.002678216,-2.669961e-05,46.96933
-0.002678037,-2.660036e-05,47.11039
-0.002677411,-2.649933e-05,47.25144
-0.002678126,-2.64002e-05,47.39248
-0.002678156,-2.629918e-05,47.53353
-0.002677888,-2.619997e-05,47.67457
-0.002677798,-2.610056e-05,47.81563
-0.002677113,-2.599973e-05,47.95668
-0.002677798,-2.590047e-05,48.09773
-0.002677321,-2.579945e-05,48.23877
-0.002677232,-2.570012e-05,48.37982
-0.002677113,-2.560101e-05,48.52087
-0.002676368,-2.549995e-05,48.66192
-0.002676547,-2.540062e-05,48.80298
-0.002676547,-2.529963e-05,48.94402
-0.002676696,-2.520034e-05,49.08508
-0.002676189,-2.509948e-05,49.22613
-0.002676666,-2.500018e-05,49.36717
-0.002676278,-2.490074e-05,49.50822
-0.002675951,-2.479964e-05,49.64926
-0.002676219,-2.470046e-05,49.79031
-0.002675593,-2.459949e-05,49.93137
-0.0026761,-2.450024e-05,50.07242
-0.002675891,-2.440091e-05,50.21347
-0.002675802,-2.430011e-05,50.35452
-0.002675414,-2.420077e-05,50.49557
-0.002676159,-2.409981e-05,50.63662
-0.002675623,-2.400033e-05,50.77768
-0.002675414,-2.389932e-05,50.91874
-0.002675235,-2.380021e-05,51.05978
-0.00267452,-2.370085e-05,51.20082
-0.002674937,-2.35999e-05,51.34187
-0.002675056,-2.35006e-05,51.48292
-0.002674907,-2.339965e-05,51.62395
-0.002674252,-2.330037e-05,51.76499
-0.002674103,-2.319903e-05,51.90605
-0.002675056,-2.309971e-05,52.04712
-0.002674848,-2.300058e-05,52.18816
-0.002674371,-2.289956e-05,52.32919
-0.002673984,-2.280036e-05,52.47025
-0.002674013,-2.269929e-05,52.61132
-0.002674013,-2.259995e-05,52.75236
-0.002673894,-2.25008e-05,52.89343
-0.002673626,-2.239985e-05,53.03449
-0.002673715,-2.230045e-05,53.17555
-0.002673626,-2.219946e-05,53.31659
-0.002672851,-2.210033e-05,53.45765
-0.002673477,-2.199927e-05,53.59871
-0.002673119,-2.189998e-05,53.73975
-0.002672434,-2.180062e-05,53.88081
-0.002672821,-2.169982e-05,54.02187
-0.002673,-2.160048e-05,54.16293
-0.002672285,-2.149928e-05,54.30396
-0.002672613,-2.140002e-05,54.44501
-0.002672493,-2.129898e-05,54.58608
-0.002672762,-2.119975e-05,54.72711
-0.002672553,-2.110054e-05,54.86816
-0.002672374,-2.099955e-05,55.00922
-0.002671868,-2.09002e-05,55.15027
-0.002671838,-2.079939e-05,55.29131
-0.002671748,-2.070007e-05,55.43235
-0.00267154,-2.060061e-05,55.5734
-0.00267145,-2.049957e-05,55.71444
-0.002671778,-2.040045e-05,55.85547
-0.002671033,-2.029949e-05,55.99653
-0.002671182,-2.020017e-05,56.13757
-0.002670974,-2.009916e-05,56.27863
-0.002671272,-1.999998e-05,56.41966
-0.002670825,-1.990057e-05,56.56072
-0.002670825,-1.979954e-05,56.70178
-0.002670377,-1.970041e-05,56.84282
-0.00267005,-1.959942e-05,56.98387
-0.002670139,-1.950029e-05,57.12494
-0.002669901,-1.940096e-05,57.26599
-0.002670079,-1.930005e-05,57.40705
-0.00266993,-1.920066e-05,57.54811
-0.002669752,-1.909978e-05,57.68914
-0.002669573,-1.900051e-05,57.83019
-0.002669305,-1.889947e-05,57.97125
-0.002669007,-1.880016e-05,58.11231
-0.002669096,-1.870103e-05,58.25334
-0.002668798,-1.860003e-05,58.39438
-0.002668768,-1.850062e-05,58.53542
-0.002668709,-1.839967e-05,58.67648
-0.002668321,-1.830039e-05,58.81751
-0.00266853,-1.819951e-05,58.95854
-0.00266853,-1.810017e-05,59.09959
-0.002667755,-1.800072e-05,59.24064
-0.002668083,-1.78997e-05,59.38169
-0.00266847,-1.780051e-05,59.52273
-0.002667814,-1.769949e-05,59.66379
-0.002667964,-1.760025e-05,59.80484
-0.002667576,-1.750096e-05,59.94589
-0.002667516,-1.740009e-05,60.08695
-0.002667606,-1.730074e-05,60.22801
-0.002666682,-1.719971e-05,60.36905
-0.002667427,-1.710035e-05,60.5101
-0.002667338,-1.699931e-05,60.65116
-0.002666295,-1.690019e-05,60.79219
-0.002666682,-1.68009e-05,60.93325
-0.002666354,-1.669991e-05,61.0743
-0.002666742,-1.660058e-05,61.21535
-0.002666116,-1.649972e-05,61.35639
-0.002666205,-1.640031e-05,61.49744
-0.002665967,-1.630069e-05,61.63849
-0.00266552,-1.61997e-05,61.77953
-0.002665728,-1.61006e-05,61.92056
-0.002665848,-1.599954e-05,62.06159
-0.002664804,-1.590032e-05,62.20266
-0.002664655,-1.579933e-05,62.34371
-0.002664596,-1.569993e-05,62.48476
-0.002665162,-1.56008e-05,62.62579
-0.002664775,-1.549977e-05,62.76685
-0.002663851,-1.540045e-05,62.90791
-0.002664059,-1.529946e-05,63.04895
-0.00266394,-1.520029e-05,63.19
-0.00266397,-1.509927e-05,63.33105
-0.002663046,-1.499994e-05,63.47208
-0.002663404,-1.490064e-05,63.61313
-0.002663165,-1.479978e-05,63.75418
-0.002663612,-1.470042e-05,63.89523
-0.002663106,-1.459925e-05,64.03629
-0.002662599,-1.449992e-05,64.17733
-0.002662271,-1.440084e-05,64.31838
-0.00266248,-1.429973e-05,64.45943
-0.002662271,-1.420044e-05,64.60047
-0.002662659,-1.409948e-05,64.7415
-0.002661854,-1.400018e-05,64.88256
-0.002662033,-1.389931e-05,65.02361
-0.002661675,-1.379995e-05,65.16467
-0.002661258,-1.37006e-05,65.30572
-0.00266093,-1.359954e-05,65.44678
-0.002661288,-1.350042e-05,65.58783
-0.002660781,-1.339939e-05,65.72887
-0.002660573,-1.330006e-05,65.86992
-0.002660304,-1.320073e-05,66.01098
-0.002659768,-1.309987e-05,66.15202
-0.002659857,-1.300055e-05,66.29306
-0.002659589,-1.289937e-05,66.4341
-0.00265944,-1.280021e-05,66.57513
-0.002659619,-1.269924e-05,66.71616
-0.002658576,-1.260011e-05,66.85721
-0.002658963,-1.250076e-05,66.99828
-0.002658159,-1.239988e-05,67.13932
-0.002658129,-1.230056e-05,67.28038
-0.002657741,-1.219964e-05,67.42142
-0.002657503,-1.210031e-05,67.56248
-0.002657652,-1.199932e-05,67.70353
-0.002656996,-1.190002e-05,67.84458
-0.002656668,-1.180083e-05,67.98564
-0.002656341,-1.169986e-05,68.12668
-0.00265637,-1.16006e-05,68.26772
-0.00265646,-1.149951e-05,68.40877
-0.002655745,-1.140015e-05,68.54983
-0.002655417,-1.130106e-05,68.69089
-0.002655178,-1.119998e-05,68.83194
-0.002655298,-1.110051e-05,68.973
-0.002654344,-1.099952e-05,69.11406
-0.002654225,-1.090043e-05,69.25509
-0.002653152,-1.07993e-05,69.39613
-0.002653658,-1.070008e-05,69.53717
-0.002653152,-1.060079e-05,69.6782
-0.002652586,-1.049996e-05,69.81924
-0.00265196,-1.040056e-05,69.9603
-0.00265193,-1.029947e-05,70.10136
-0.002651453,-1.020024e-05,70.2424
-0.002651215,-1.010082e-05,70.38344
-0.002650082,-1e-05,70.52448
-0.002649993,-9.900672e-06,70.66551
-0.002649546,-9.79974e-06,70.80655
-0.00264886,-9.700336e-06,70.9476
-0.00264886,-9.599491e-06,71.08866
-0.002648085,-9.500174e-06,71.22969
-0.002647877,-9.40045e-06,71.37074
-0.002646863,-9.299474e-06,71.51179
-0.00264585,-9.20039e-06,71.65285
-0.002645314,-9.0994e-06,71.79391
-0.002644897,-9.000098e-06,71.93496
-0.002643913,-8.899107e-06,72.07602
-0.002642959,-8.79998e-06,72.21709
-0.002642483,-8.700561e-06,72.35813
-0.002641469,-8.599513e-06,72.49917
-0.002640158,-8.500268e-06,72.64022
-0.002639174,-8.39922e-06,72.78128
-0.002637506,-8.300049e-06,72.92232
-0.002635598,-8.20079e-06,73.06336
-0.002634555,-8.099814e-06,73.20443
-0.002633065,-8.000367e-06,73.34548
-0.002631068,-7.899565e-06,73.48653
-0.002628893,-7.800249e-06,73.62757
-0.002626449,-7.699025e-06,73.76862
-0.00262332,-7.599709e-06,73.90966
-0.002621293,-7.500566e-06,74.05071
-0.002618164,-7.399591e-06,74.19175
-0.002615571,-7.300114e-06,74.3328
-0.002611399,-7.199225e-06,74.47383
-0.002607435,-7.099952e-06,74.61489
-0.002602667,-6.999122e-06,74.75594
-0.002597779,-6.899703e-06,74.897
-0.002592713,-6.800401e-06,75.03804
-0.002586633,-6.699396e-06,75.17909
-0.002580196,-6.600152e-06,75.32015
-0.002572387,-6.499133e-06,75.46121
-0.002564549,-6.399874e-06,75.60226
-0.002555102,-6.300455e-06,75.74331
-0.002543896,-6.199611e-06,75.88436
-0.002531856,-6.100294e-06,76.02539
-0.002516747,-5.998838e-06,76.16644
-0.002500117,-5.899463e-06,76.30748
-0.002480358,-5.798531e-06,76.4485
-0.002455682,-5.699461e-06,76.58957
-0.002427071,-5.600043e-06,76.7306
-0.002391011,-5.499183e-06,76.87164
-0.002345473,-5.399866e-06,77.01269
-0.002285331,-5.29908e-06,77.15373
-0.002201945,-5.199603e-06,77.29479
-0.00207895,-5.100315e-06,77.43583
-0.001869977,-4.999354e-06,77.57687
-0.001355886,-4.90011e-06,77.71791
-0.0008781552,-4.799134e-06,77.85896
-0.0006664693,-4.699876e-06,78.00001
-0.0004485846,-4.5989e-06,78.14108
-0.0004419684,-4.499481e-06,78.28212
-0.0004321635,-4.400354e-06,78.42316
-0.0004163086,-4.299305e-06,78.56423
-0.0003929436,-4.19977e-06,78.70529
-0.0003634691,-4.098838e-06,78.84633
-0.0003331304,-3.999769e-06,78.98738
-0.000302583,-3.898735e-06,79.12844
-0.0002730489,-3.79936e-06,79.26947
-0.0002348423,-3.700101e-06,79.41052
-0.0001575351,-3.5993e-06,79.55157
-0.0001465678,-3.499823e-06,79.69263
-0.0001381338,-3.398774e-06,79.83365
-0.0001319647,-3.299559e-06,79.97468
-0.000125289,-3.200388e-06,80.11574
-0.0001197457,-3.099267e-06,80.25679
-0.0001151562,-2.99995e-06,80.39783
-0.000109762,-2.899062e-06,80.53888
-0.0001044571,-2.799599e-06,80.67994
-0.0001004338,-2.698798e-06,80.82098
-9.506941e-05,-2.599438e-06,80.96203
-9.10759e-05,-2.49983e-06,81.10307
-8.606911e-05,-2.398752e-06,81.24412
-8.225441e-05,-2.299683e-06,81.38516
-7.730722e-05,-2.198707e-06,81.52621
-7.307529e-05,-2.099274e-06,81.66725
-6.899238e-05,-2.000132e-06,81.8083
-6.431341e-05,-1.899229e-06,81.94935
7.18236e-06,-1.799868e-06,82.0904
7.092953e-06,-1.698718e-06,82.23147
7.033348e-06,-1.599503e-06,82.37251
7.510185e-06,-1.498527e-06,82.51356
7.033348e-06,-1.399283e-06,82.65463
7.06315e-06,-1.300068e-06,82.7957
7.212162e-06,-1.199092e-06,82.93674
7.003546e-06,-1.099732e-06,83.07778
7.18236e-06,-9.987998e-07,83.21884
7.331371e-06,-8.99483e-07,83.3599
7.122755e-06,-7.983035e-07,83.50096
7.659197e-06,-6.989139e-07,83.64201
7.033348e-06,-5.998445e-07,83.78304
6.973743e-06,-4.988979e-07,83.92408
7.271767e-06,-3.995083e-07,84.06513
6.973743e-06,-2.984598e-07,84.20616
7.778406e-06,-1.991866e-07,84.34722
7.271767e-06,-1.000299e-07,84.48827
6.973743e-06,1.135049e-09,84.6293
7.599592e-06,9.984069e-08,84.77066
6.973743e-06,1.989538e-07,84.9117
7.510185e-06,2.98387e-07,85.05277
6.943941e-06,3.993773e-07,85.1938
6.973743e-06,4.986359e-07,85.33483
7.688999e-06,5.995826e-07,85.47588
6.824732e-06,6.987539e-07,85.61692
7.271767e-06,7.997442e-07,85.75798
6.973743e-06,8.991774e-07,85.89901
6.79493e-06,9.985961e-07,86.04005
6.943941e-06,1.099426e-06,86.18109
7.18236e-06,1.198758e-06,86.32216
6.854534e-06,1.29969e-06,86.46319
7.510185e-06,1.398992e-06,86.60424
7.420778e-06,1.498149e-06,86.7453
7.420778e-06,1.599183e-06,86.88637
7.450581e-06,1.698543e-06,87.02742
7.539988e-06,1.799548e-06,87.16848
6.943941e-06,1.898865e-06,87.30952
7.331371e-06,1.999666e-06,87.45057
7.510185e-06,2.098954e-06,87.59163
7.003546e-06,2.198227e-06,87.73267
7.659197e-06,2.299232e-06,87.87374
7.539988e-06,2.398432e-06,88.01481
7.092953e-06,2.499379e-06,88.15586
7.748604e-06,2.599016e-06,88.29693
6.705523e-06,2.700006e-06,88.43798
7.212162e-06,2.799148e-06,88.57903
7.18236e-06,2.898509e-06,88.72009
6.79493e-06,2.999484e-06,88.86114
7.599592e-06,3.098889e-06,89.00218
7.331371e-06,3.199864e-06,89.14323
7.212162e-06,3.298977e-06,89.2843
7.18236e-06,3.399982e-06,89.42536
7.361174e-06,3.499328e-06,89.5664
7.152557e-06,3.59863e-06,89.70746
6.943941e-06,3.699475e-06,89.8485
7.06315e-06,3.798894e-06,89.98958
6.943941e-06,3.899797e-06,90.13062
7.390976e-06,3.999085e-06,90.27167
7.361174e-06,4.099929e-06,90.41273
7.897615e-06,4.199217e-06,90.55377
7.56979e-06,4.298709e-06,90.69484
7.271767e-06,4.399728e-06,90.83588
7.361174e-06,4.499132e-06,90.97694
7.152557e-06,4.599875e-06,91.11799
7.420778e-06,4.699221e-06,91.25905
7.539988e-06,4.800168e-06,91.40011
7.748604e-06,4.899455e-06,91.54118
7.539988e-06,4.998597e-06,91.68224
7.271767e-06,5.099617e-06,91.82329
7.361174e-06,5.199021e-06,91.96435
7.629395e-06,5.299982e-06,92.1054
7.510185e-06,5.399095e-06,92.24645
7.331371e-06,5.5001e-06,92.38751
7.927418e-06,5.599373e-06,92.52857
7.271767e-06,5.698661e-06,92.66962
7.688999e-06,5.799535e-06,92.81067
7.033348e-06,5.898881e-06,92.95172
7.331371e-06,5.999842e-06,93.09276
6.854534e-06,6.099523e-06,93.23378
7.539988e-06,6.200527e-06,93.37483
7.629395e-06,6.299699e-06,93.51589
7.480383e-06,6.39903e-06,93.65693
7.778406e-06,6.500006e-06,93.79799
7.420778e-06,6.599366e-06,93.93904
7.092953e-06,6.700182e-06,94.08011
7.361174e-06,6.79947e-06,94.22116
7.271767e-06,6.900533e-06,94.36221
7.748604e-06,6.99985e-06,94.50328
7.659197e-06,7.099021e-06,94.64436
7.18236e-06,7.199982e-06,94.7854
7.659197e-06,7.299444e-06,94.92645
7.420778e-06,7.400289e-06,95.06751
7.271767e-06,7.499621e-06,95.20858
7.748604e-06,7.59869e-06,95.34962
7.331371e-06,7.699709e-06,95.49068
7.539988e-06,7.799244e-06,95.63173
7.18236e-06,7.90022e-06,95.77279
7.659197e-06,7.999464e-06,95.91384
7.688999e-06,8.100382e-06,96.05489
7.420778e-06,8.199684e-06,96.19596
7.06315e-06,8.298972e-06,96.33701
7.390976e-06,8.399831e-06,96.47807
7.331371e-06,8.499148e-06,96.61913
7.420778e-06,8.600211e-06,96.7602
7.659197e-06,8.699542e-06,96.90126
7.778406e-06,8.800518e-06,97.04232
7.331371e-06,8.899631e-06,97.18339
7.480383e-06,8.998948e-06,97.32445
7.56979e-06,9.099851e-06,97.4655
7.539988e-06,9.199211e-06,97.60656
7.271767e-06,9.300027e-06,97.74762
7.390976e-06,9.399431e-06,97.88867
7.539988e-06,9.500698e-06,98.02972
7.390976e-06,9.6e-06,98.17078
7.897615e-06,9.699128e-06,98.31182
7.241964e-06,9.800104e-06,98.45287
7.688999e-06,9.899522e-06,98.59392
7.539988e-06,1.000044e-05,98.73498
7.659197e-06,1.009984e-05,98.87604
7.18236e-06,1.02006e-05,99.0171
7.480383e-06,1.02999e-05,99.15816
7.480383e-06,1.039926e-05,99.29922
7.539988e-06,1.050025e-05,99.44026
7.778406e-06,1.059945e-05,99.58132
7.301569e-06,1.070045e-05,99.72238
6.943941e-06,1.079976e-05,99.86343
7.867813e-06,1.090072e-05,100.0045
7.659197e-06,1.099987e-05,100.1455
7.510185e-06,1.109917e-05,100.2866
7.539988e-06,1.120033e-05,100.4277
7.361174e-06,1.129968e-05,100.5687
7.420778e-06,1.140049e-05,100.7098
7.420778e-06,1.14999e-05,100.8508
7.152557e-06,1.160087e-05,100.9919
7.688999e-06,1.170009e-05,101.1329
7.539988e-06,1.179939e-05,101.274
7.331371e-06,1.190016e-05,101.4151
7.748604e-06,1.199958e-05,101.5561
7.092953e-06,1.210057e-05,101.6972
7.659197e-06,1.219996e-05,101.8382
7.748604e-06,1.230072e-05,101.9793
7.152557e-06,1.240002e-05,102.1203
7.450581e-06,1.249927e-05,102.2614
7.748604e-06,1.260023e-05,102.4024
7.033348e-06,1.269946e-05,102.5435
7.212162e-06,1.280043e-05,102.6845
7.122755e-06,1.289989e-05,102.8256
7.420778e-06,1.300074e-05,102.9667
7.778406e-06,1.310004e-05,103.1077
7.450581e-06,1.319915e-05,103.2488
8.314848e-06,1.330019e-05,103.3899
7.748604e-06,1.339949e-05,103.5309
7.331371e-06,1.350047e-05,103.672
7.927418e-06,1.359971e-05,103.813
7.897615e-06,1.370064e-05,103.9541
7.987022e-06,1.380003e-05,104.0951
7.539988e-06,1.389929e-05,104.2362
7.56979e-06,1.400011e-05,104.3772
7.361174e-06,1.409953e-05,104.5183
7.838011e-06,1.420049e-05,104.6593
7.450581e-06,1.429979e-05,104.8004
7.748604e-06,1.439908e-05,104.9414
7.420778e-06,1.449992e-05,105.0825
7.56979e-06,1.459924e-05,105.2236
7.688999e-06,1.470034e-05,105.3646
7.539988e-06,1.479969e-05,105.5057
7.659197e-06,1.490049e-05,105.6467
7.897615e-06,1.499991e-05,105.7878
7.748604e-06,1.509915e-05,105.9289
7.450581e-06,1.520012e-05,106.0699
7.718801e-06,1.529923e-05,106.211
7.212162e-06,1.540023e-05,106.352
7.688999e-06,1.549967e-05,106.4931
7.599592e-06,1.56006e-05,106.6342
7.450581e-06,1.57e-05,106.7752
7.927418e-06,1.579907e-05,106.9163
7.212162e-06,1.590011e-05,107.0573
7.450581e-06,1.599931e-05,107.1984
7.987022e-06,1.61003e-05,107.3394
7.539988e-06,1.61995e-05,107.4805
8.046627e-06,1.630047e-05,107.6215
7.659197e-06,1.640015e-05,107.7626
7.510185e-06,1.649941e-05,107.9036
7.450581e-06,1.660024e-05,108.0447
7.599592e-06,1.669953e-05,108.1857
7.778406e-06,1.680051e-05,108.3268
7.95722e-06,1.689987e-05,108.4679
7.897615e-06,1.70007e-05,108.6089
7.539988e-06,1.710004e-05,108.75
7.152557e-06,1.719939e-05,108.891
7.718801e-06,1.730034e-05,109.0321
7.897615e-06,1.739965e-05,109.1732
7.361174e-06,1.750047e-05,109.3142
7.361174e-06,1.759983e-05,109.4553
7.361174e-06,1.770072e-05,109.5963
7.927418e-06,1.780011e-05,109.7374
8.016825e-06,1.789923e-05,109.8784
7.390976e-06,1.800022e-05,110.0195
7.659197e-06,1.809967e-05,110.1605
8.046627e-06,1.820065e-05,110.3016
8.136034e-06,1.829986e-05,110.4426
7.897615e-06,1.840085e-05,110.5837
7.748604e-06,1.85003e-05,110.7248
8.016825e-06,1.859946e-05,110.8658
7.748604e-06,1.870043e-05,111.0069
7.897615e-06,1.879955e-05,111.1479
8.106232e-06,1.890055e-05,111.289
7.659197e-06,1.899994e-05,111.43
7.510185e-06,1.910089e-05,111.5711
7.838011e-06,1.92001e-05,111.7121
7.539988e-06,1.929942e-05,111.8532
7.420778e-06,1.940031e-05,111.9943
7.539988e-06,1.94996e-05,112.1353
7.897615e-06,1.960045e-05,112.2764
8.165836e-06,1.969986e-05,112.4174
8.255243e-06,1.980075e-05,112.5585
7.718801e-06,1.990006e-05,112.6995
7.897615e-06,1.999931e-05,112.8406
7.718801e-06,2.010012e-05,112.9816
8.106232e-06,2.019944e-05,113.1227
7.599592e-06,2.030034e-05,113.2637
7.838011e-06,2.039976e-05,113.4048
7.808208e-06,2.049883e-05,113.5458
7.897615e-06,2.059995e-05,113.6869
7.539988e-06,2.069931e-05,113.8279
7.688999e-06,2.080022e-05,113.969
7.659197e-06,2.089939e-05,114.1101
8.076429e-06,2.100032e-05,114.2511
7.56979e-06,2.109972e-05,114.3922
7.599592e-06,2.119894e-05,114.5332
7.838011e-06,2.13001e-05,114.6742
7.212162e-06,2.139916e-05,114.8153
7.927418e-06,2.150019e-05,114.9564
7.539988e-06,2.159958e-05,115.0974
8.016825e-06,2.170054e-05,115.2385
7.718801e-06,2.179976e-05,115.3795
7.688999e-06,2.189899e-05,115.5206
7.748604e-06,2.200007e-05,115.6616
7.450581e-06,2.209932e-05,115.8027
7.808208e-06,2.220011e-05,115.9437
7.808208e-06,2.229941e-05,116.0848
7.688999e-06,2.240046e-05,116.2258
7.420778e-06,2.249984e-05,116.3669
7.808208e-06,2.259892e-05,116.5079
7.927418e-06,2.270003e-05,116.649
7.480383e-06,2.279933e-05,116.79
7.808208e-06,2.29002e-05,116.9311
8.106232e-06,2.299951e-05,117.0721
7.987022e-06,2.310031e-05,117.2132
8.106232e-06,2.319975e-05,117.3542
8.106232e-06,2.329925e-05,117.4953
7.987022e-06,2.340035e-05,117.6364
7.510185e-06,2.349947e-05,117.7774
7.867813e-06,2.36004e-05,117.9185
7.748604e-06,2.369969e-05,118.0595
7.688999e-06,2.380066e-05,118.2006
7.838011e-06,2.389991e-05,118.3417
7.450581e-06,2.399914e-05,118.4827
7.450581e-06,2.410036e-05,118.6238
7.838011e-06,2.419951e-05,118.7648
7.897615e-06,2.430052e-05,118.9059
7.599592e-06,2.43996e-05,119.0469
8.493662e-06,2.450064e-05,119.188
7.450581e-06,2.459995e-05,119.329
7.659197e-06,2.469913e-05,119.4701
7.927418e-06,2.480015e-05,119.6112
7.838011e-06,2.48994e-05,119.7522
7.778406e-06,2.500057e-05,119.8933
8.106232e-06,2.509983e-05,120.0343
8.34465e-06,2.520064e-05,120.1754
7.897615e-06,2.530005e-05,120.3164
7.748604e-06,2.539928e-05,120.4575
8.314848e-06,2.550037e-05,120.5985
7.867813e-06,2.559961e-05,120.7396
7.659197e-06,2.570043e-05,120.8806
8.016825e-06,2.579977e-05,121.0217
7.331371e-06,2.590071e-05,121.1628
8.34465e-06,2.600014e-05,121.3038
7.748604e-06,2.609914e-05,121.4449
7.867813e-06,2.62003e-05,121.5859
7.539988e-06,2.62995e-05,121.727
8.106232e-06,2.640046e-05,121.868
8.016825e-06,2.649959e-05,122.0091
7.987022e-06,2.659902e-05,122.1501
7.808208e-06,2.670004e-05,122.2912
7.778406e-06,2.679916e-05,122.4322
7.599592e-06,2.690034e-05,122.5733
7.778406e-06,2.699936e-05,122.7143
7.987022e-06,2.71004e-05,122.8554
7.778406e-06,2.71996e-05,122.9965
7.510185e-06,2.729896e-05,123.1375
8.076429e-06,2.739976e-05,123.2786
8.106232e-06,2.749902e-05,123.4196
8.106232e-06,2.760021e-05,123.5607
7.688999e-06,2.769944e-05,123.7018
7.838011e-06,2.780024e-05,123.8428
8.255243e-06,2.789956e-05,123.9839
7.659197e-06,2.79989e-05,124.125
7.539988e-06,2.809988e-05,124.266
8.076429e-06,2.819901e-05,124.4071
7.987022e-06,2.830014e-05,124.5481
7.838011e-06,2.839949e-05,124.6892
7.629395e-06,2.850049e-05,124.8302
7.18236e-06,2.859975e-05,124.9713
7.838011e-06,2.869892e-05,125.1124
7.808208e-06,2.880003e-05,125.2534
7.838011e-06,2.889914e-05,125.3945
7.987022e-06,2.900028e-05,125.5355
7.838011e-06,2.909933e-05,125.6766
7.897615e-06,2.92004e-05,125.8176
8.016825e-06,2.929971e-05,125.9587
7.838011e-06,2.939906e-05,126.0997
8.016825e-06,2.949993e-05,126.2408
7.748604e-06,2.95991e-05,126.3819
6.973743e-06,2.970036e-05,126.5229
7.778406e-06,2.979944e-05,126.664
7.420778e-06,2.990043e-05,126.805
7.480383e-06,2.999953e-05,126.9461
7.838011e-06,3.009896e-05,127.0872
7.480383e-06,3.020027e-05,127.2282
7.659197e-06,3.029946e-05,127.3693
7.897615e-06,3.040044e-05,127.5103
8.076429e-06,3.049965e-05,127.6514
7.539988e-06,3.06006e-05,127.7924
7.987022e-06,3.069991e-05,127.9335
7.539988e-06,3.079913e-05,128.0745
8.34465e-06,3.090018e-05,128.2156
7.927418e-06,3.099952e-05,128.3566
7.331371e-06,3.110057e-05,128.4977
7.95722e-06,3.11998e-05,128.6387
7.092953e-06,3.130056e-05,128.7798
7.718801e-06,3.139993e-05,128.9208
8.106232e-06,3.149916e-05,129.0619
7.510185e-06,3.160024e-05,129.203
7.688999e-06,3.169921e-05,129.344
8.34465e-06,3.180043e-05,129.4851
7.897615e-06,3.189981e-05,129.6261
7.212162e-06,3.200077e-05,129.7672
7.778406e-06,3.209991e-05,129.9082
8.106232e-06,3.219928e-05,130.0493
8.255243e-06,3.230033e-05,130.1904
7.659197e-06,3.239945e-05,130.3314
7.420778e-06,3.250068e-05,130.4724
8.255243e-06,3.259968e-05,130.6135
7.510185e-06,3.27008e-05,130.7546
8.195639e-06,3.279996e-05,130.8956
8.404255e-06,3.289935e-05,131.0366
7.748604e-06,3.300024e-05,131.1777
7.897615e-06,3.309942e-05,131.3188
7.778406e-06,3.320051e-05,131.4598
7.897615e-06,3.329973e-05,131.6009
7.599592e-06,3.339881e-05,131.7419
7.897615e-06,3.349993e-05,131.883
8.404255e-06,3.359934e-05,132.024
7.987022e-06,3.370029e-05,132.1651
7.897615e-06,3.379938e-05,132.3061
7.987022e-06,3.390045e-05,132.4472
7.897615e-06,3.399978e-05,132.5882
8.255243e-06,3.409885e-05,132.7293
8.046627e-06,3.419991e-05,132.8703
8.404255e-06,3.429907e-05,133.0114
7.987022e-06,3.440017e-05,133.1524
8.523464e-06,3.449939e-05,133.2935
8.314848e-06,3.460051e-05,133.4345
8.255243e-06,3.469957e-05,133.5756
8.46386e-06,3.47988e-05,133.7166
8.404255e-06,3.489983e-05,133.8577
8.016825e-06,3.499918e-05,133.9987
8.553267e-06,3.510011e-05,134.1398
7.748604e-06,3.519929e-05,134.2808
7.987022e-06,3.530057e-05,134.4219
7.718801e-06,3.539985e-05,134.5629
8.583069e-06,3.549905e-05,134.704
7.361174e-06,3.559985e-05,134.845
8.46386e-06,3.569927e-05,134.9861
7.897615e-06,3.580021e-05,135.1271
7.301569e-06,3.589941e-05,135.2682
7.778406e-06,3.600041e-05,135.4092
7.808208e-06,3.609965e-05,135.5503
8.106232e-06,3.619897e-05,135.6914
7.838011e-06,3.629993e-05,135.8324
8.076429e-06,3.639917e-05,135.9735
7.897615e-06,3.650022e-05,136.1145
8.46386e-06,3.659945e-05,136.2556
7.927418e-06,3.670051e-05,136.3966
8.255243e-06,3.67998e-05,136.5377
7.838011e-06,3.689881e-05,136.6787
7.688999e-06,3.699998e-05,136.8198
8.076429e-06,3.70996e-05,136.9609
7.688999e-06,3.720056e-05,137.1019
7.748604e-06,3.729954e-05,137.243
8.106232e-06,3.740072e-05,137.384
7.688999e-06,3.749994e-05,137.5251
7.927418e-06,3.759909e-05,137.6661
8.46386e-06,3.770003e-05,137.8072
8.255243e-06,3.779941e-05,137.9482
7.927418e-06,3.790064e-05,138.0893
7.987022e-06,3.799971e-05,138.2303
8.106232e-06,3.810087e-05,138.3714
8.016825e-06,3.819987e-05,138.5124
8.34465e-06,3.829917e-05,138.6535
7.510185e-06,3.840006e-05,138.7945
8.165836e-06,3.849946e-05,138.9356
8.106232e-06,3.860031e-05,139.0766
7.480383e-06,3.869955e-05,139.2177
7.95722e-06,3.880088e-05,139.3588
8.285046e-06,3.890002e-05,139.4998
8.106232e-06,3.89991e-05,139.6409
8.165836e-06,3.910017e-05,139.7819
8.34465e-06,3.919957e-05,139.923
8.553267e-06,3.930056e-05,140.064
8.106232e-06,3.939963e-05,140.2051
8.076429e-06,3.949911e-05,140.3461
8.165836e-06,3.960013e-05,140.4872
8.404255e-06,3.969921e-05,140.6282
7.480383e-06,3.980024e-05,140.7693
7.927418e-06,3.989946e-05,140.9103
7.987022e-06,4.000052e-05,141.0514
8.165836e-06,4.009962e-05,141.1924
7.927418e-06,4.019907e-05,141.3335
7.927418e-06,4.029984e-05,141.4745
8.016825e-06,4.039914e-05,141.6156
8.016825e-06,4.050029e-05,141.7566
3.856421e-05,4.059958e-05,141.8977
0.002705008,4.07005e-05,142.0388
0.002705187,4.079961e-05,142.1798
0.002704829,4.089919e-05,142.3209
0.002704978,4.099995e-05,142.4619
0.002705723,4.109919e-05,142.603
0.002705276,4.120005e-05,142.744
0.002705097,4.129946e-05,142.8851
0.002705485,4.140053e-05,143.0261
0.002705634,4.149966e-05,143.1672
0.002705514,4.159892e-05,143.3082
0.002705663,4.169987e-05,143.4492
0.002705425,4.179907e-05,143.5903
0.002705991,4.19001e-05,143.7313
0.002705544,4.199934e-05,143.8724
0.002705872,4.210041e-05,144.0134
0.002705812,4.21999e-05,144.1545
0.002706379,4.229922e-05,144.2955
0.00270623,4.240016e-05,144.4366
0.002705932,4.249909e-05,144.5776
0.002706289,4.260022e-05,144.7186
0.002706707,4.269947e-05,144.8597
0.002706796,4.280053e-05,145.0008
0.002705812,4.289951e-05,145.1418
0.002706647,4.299906e-05,145.2828
0.002706468,4.310002e-05,145.4239
0.002707005,4.319916e-05,145.565
0.002707273,4.33001e-05,145.706
0.002706945,4.339944e-05,145.8471
0.002707094,4.350058e-05,145.9881
0.002707243,4.359965e-05,146.1292
0.002707124,4.36992e-05,146.2702
0.002707183,4.379991e-05,146.4113
0.002707422,4.389924e-05,146.5523
0.002707124,4.40005e-05,146.6934
0.002707243,4.409986e-05,146.8344
0.00270772,4.420069e-05,146.9755
0.002707392,4.429984e-05,147.1165
0.002707422,4.43993e-05,147.2576
0.002707422,4.450016e-05,147.3986
0.002707422,4.459923e-05,147.5397
0.002707958,4.470034e-05,147.6807
0.002707958,4.479986e-05,147.8218
0.002708137,4.490085e-05,147.9628
0.002707779,4.499983e-05,148.1039
0.002707869,4.509925e-05,148.2449
0.002708256,4.520029e-05,148.3859
0.002708226,4.529931e-05,148.527
0.002708137,4.540039e-05,148.668
0.002708375,4.549958e-05,148.8091
0.002708077,4.560077e-05,148.9501
0.002708226,4.569998e-05,149.0912
0.002709061,4.579942e-05,149.2322
0.002709299,4.590017e-05,149.3733
0.002708644,4.599939e-05,149.5143
0.002708942,4.610045e-05,149.6554
0.002709031,4.619977e-05,149.7964
0.00270927,4.629891e-05,149.9374
0.002709061,4.63999e-05,150.0785
0.00270918,4.649955e-05,150.2195
0.00270921,4.660031e-05,150.3605
0.002709776,4.669948e-05,150.5016
0.002709299,4.680033e-05,150.6426
0.002709866,4.68998e-05,150.7837
0.00270927,4.699889e-05,150.9247
0.002709717,4.709988e-05,151.0658
0.002709925,4.71992e-05,151.2068
0.002709985,4.730023e-05,151.3479
0.002710164,4.739944e-05,151.4889
0.002710342,4.750042e-05,151.63
0.002710581,4.759961e-05,151.771
0.002710342,4.769884e-05,151.9121
0.002710134,4.779988e-05,152.0532
0.002710581,4.789924e-05,152.1942
0.002710402,4.800021e-05,152.3352
0.002710551,4.809917e-05,152.4763
0.002710342,4.820038e-05,152.6174
0.002710342,4.829968e-05,152.7584
0.002710551,4.839881e-05,152.8995
0.002710968,4.849964e-05,153.0405
0.002711207,4.859916e-05,153.1816
0.002711058,4.870005e-05,153.3226
0.00271067,4.879922e-05,153.4637
0.002711236,4.890012e-05,153.6047
0.002710879,4.899956e-05,153.7458
0.002711564,4.909905e-05,153.8868
0.002711445,4.919995e-05,154.0279
0.002711117,4.929946e-05,154.1689
0.002711087,4.94001e-05,154.3099
0.002710968,4.949939e-05,154.451
0.002711684,4.960033e-05,154.592
0.002711803,4.969968e-05,154.7331
0.002711535,4.979869e-05,154.8741
0.002711803,4.98998e-05,155.0152
0.002711743,4.999932e-05,155.1562
0.002711684,5.010013e-05,155.2973
0.002711862,5.019917e-05,155.4383
0.002712011,5.030027e-05,155.5794
0.002712101,5.03997e-05,155.7204
0.00271216,5.04988e-05,155.8614
0.00271225,5.059973e-05,156.0025
0.00271219,5.069924e-05,156.1435
0.002712339,5.080028e-05,156.2846
0.002712488,5.089965e-05,156.4256
0.002712667,5.100066e-05,156.5667
0.002712578,5.109984e-05,156.7077
0.002712756,5.119908e-05,156.8488
0.002712816,5.13e-05,156.9899
0.002712697,5.139945e-05,157.1309
0.002713025,5.150023e-05,157.272
0.002713531,5.159948e-05,157.413
0.002712488,5.170063e-05,157.5541
0.002713323,5.17999e-05,157.6951
0.00271374,5.1899e-05,157.8362
0.002713531,5.199999e-05,157.9772
0.002712995,5.20996e-05,158.1183
0.002713323,5.220031e-05,158.2593
0.002714008,5.229951e-05,158.4004
0.002713323,5.239894e-05,158.5414
0.00271374,5.249992e-05,158.6825
0.002713531,5.259919e-05,158.8235
0.002714455,5.270015e-05,158.9646
0.002714664,5.279944e-05,159.1056
0.002713948,5.290036e-05,159.2467
0.002713919,5.299959e-05,159.3877
0.002713978,5.309914e-05,159.5288
0.002714217,5.319985e-05,159.6698
0.002714276,5.329905e-05,159.8109
0.002714306,5.340025e-05,159.9519
0.002714515,5.349961e-05,160.093
0.002714306,5.360055e-05,160.234
0.002714872,5.369945e-05,160.3751
