Repository: nidro65/josephson_junction_analysis

# josephson_junction_analysis
This repository was created during an internship in the laboratory of the Institute of Micro and Nano Electronic Systems (IMS) at the Karlsruhe Institute of Technology (KIT).
In this lab course, we fabricated Josephson Junctions from the ground up, starting with depositing a Nb/Al-AlOx/Nb trilayer, over structuring the junctions and wiring, to depositing SiOx as an isolation layer. Afterwards, we measured a few of the produced junctions in the limited time we had left.
There were two types of Josephson Junctions measured, one with a meandering feed line and VIAs in the feed line and one type of josephson junctions with straight feedlines.
The VIAs were supposed to detach the junctions from stress induces from long feed lines. The comparison between the two types was then supposed to yield insights into the effect of stress induced by long feedlines.

The plotting into standalone HTML files is done with the plotting library Bokeh. Each HTML is included in the repository.

The following command imports the *.csv files from the measurements and produces plots for every current sweep. Additionally, some analyses were made to determine the critical temperature and the superconducting energy gap and more. To account for possible systematic errors in the fabrication process, the area of the junctions was corrected by considering the theoretical dependence of the normal resistance on area, as well as the critical current on area.

    python3 ./visualize_data_bokeh.py

The next script analyzed the difference between curved (short) and straight (long) feed lines. For this, area indepedent metrics were used to analyze differences between the two types. The standard deviations and mean values are calculated and a statistical test is performed.

    python3 ./visualize_curved_straight_bokeh.py

Lastly, measured voltage sweeps were analyzed and the subgap regions were compared to the subgap regions of the current sweeps.

    python3 ./visualize_vsweeps_bokeh.py

File: 02_NanoPr_w13_chipAJ09/other_meas/CH1_JJ9x9_curved_T4p27K_Vsweep.csv
voltage,current,time
7.271767e-06,-1.026201e-06,0.0
8.794665e-05,1.023686e-05,0.5421308
5.90086e-06,-3.261724e-06,1.084265
5.036592e-06,-4.30888e-06,1.626388
4.470348e-06,8.785515e-06,2.168525
8.72612e-05,2.066139e-06,2.710639
3.099442e-06,6.516813e-06,3.252741
1.66893e-06,3.830181e-06,3.794855
8.919835e-05,1.055433e-05,4.336968
8.553267e-05,3.934256e-06,4.879094
2.384186e-07,9.933719e-06,5.421222
8.824468e-05,8.71974e-06,5.963329
8.752942e-05,8.783187e-06,6.505436
8.678436e-05,5.898532e-06,7.047573
-2.890825e-06,3.47849e-06,7.589669
8.541346e-05,3.311085e-06,8.13178
8.296967e-05,8.309726e-06,8.673907
8.484721e-05,4.597823e-06,9.216021
8.380413e-05,5.159993e-06,9.758131
0.0001709461,4.915288e-06,10.30027
0.0001714528,5.013077e-06,10.84239
7.852912e-05,3.661378e-06,11.38452
8.285046e-05,3.51714e-06,11.92666
0.0001682639,5.966052e-06,12.46878
7.706881e-05,6.609131e-06,13.0109
8.070469e-05,7.973867e-06,13.55303
0.000164628,6.244169e-06,14.09516
0.0001690686,6.593415e-06,14.63727
0.0001618564,5.989103e-06,15.17939
0.0001639128,5.676411e-06,15.7215
0.0001657009,6.113434e-06,16.26362
0.0001604557,4.88793e-06,16.80573
0.0001655221,4.700269e-06,17.34785
0.0001664162,6.209477e-06,17.88997
0.0001661479,4.879199e-06,18.43207
0.0001647472,4.927628e-06,18.97422
0.0001615882,5.465816e-06,19.51634
0.0002523363,5.920418e-06,20.05846
0.0001600385,5.988055e-06,20.60058
0.0002539754,6.058835e-06,21.1427
0.0001625121,6.24056e-06,21.68483
0.0002517104,4.463247e-06,22.22693
0.000254035,4.423666e-06,22.76904
0.0002497435,5.850918e-06,23.31119
0.0002568662,5.401205e-06,23.8533
0.0002536774,5.549518e-06,24.39542
0.0002001226,5.565351e-06,24.93753
0.0002302527,5.340786e-06,25.47964
0.000249058,5.952315e-06,26.02174
0.000271976,5.660113e-06,26.56385
0.000328511,5.913666e-06,27.10599
0.0002515614,5.565118e-06,27.6481
0.0002531707,5.572569e-06,28.19022
0.000251621,5.385722e-06,28.73233
0.0003513992,5.862094e-06,29.27443
0.000251323,5.108654e-06,29.81656
0.0002504885,5.971175e-06,30.35869
0.0003492236,6.002956e-06,30.90084
0.0003455579,5.397014e-06,31.44297
0.0002804101,6.440445e-06,31.98507
0.0003462434,5.427632e-06,32.52721
0.0003510118,5.120062e-06,33.06934
0.0003463626,5.410868e-06,33.61146
0.0003445148,5.349866e-06,34.15359
0.0003359616,6.023562e-06,34.69569
0.000351429,5.525537e-06,35.2378
0.0003428757,5.58421e-06,35.77992
0.0003427565,5.606096e-06,36.32202
0.0003474057,5.755457e-06,36.86413
0.0003466606,5.555223e-06,37.40627
0.0003440976,5.679205e-06,37.94838
0.0003513098,5.400274e-06,38.49049
0.0003452897,5.542068e-06,39.03261
0.0004140437,5.599461e-06,39.57472
0.0003406405,5.407841e-06,40.11685
0.0003435016,5.297596e-06,40.65895
0.0003485084,5.829264e-06,41.20107
0.0004492104,5.853362e-06,41.74321
0.0004444718,5.658483e-06,42.28533
0.0004453361,5.731825e-06,42.82745
0.0003526509,6.301561e-06,43.36958
0.00044927,5.358015e-06,43.91171
0.0004500747,5.278271e-06,44.45383
0.0004561245,5.414942e-06,44.99594
0.0004530549,5.795737e-06,45.53806
0.0004523695,5.970476e-06,46.0802
0.000442028,5.878857e-06,46.6223
0.0004559755,5.867798e-06,47.16443
0.0004534423,5.605631e-06,47.70655
0.0004693866,5.758833e-06,48.24866
0.0004560351,5.938578e-06,48.79076
0.0004517734,5.884911e-06,49.3329
0.0004564524,5.678972e-06,49.87504
0.0004597604,5.826121e-06,50.41716
0.0004533231,5.529844e-06,50.95927
0.0005573034,5.881768e-06,51.50138
0.0005452037,5.732407e-06,52.04349
0.0004576147,6.285263e-06,52.5856
0.0004595816,5.960232e-06,53.12772
0.0005497932,5.936483e-06,53.66983
0.0004723668,6.288523e-06,54.21193
0.0005524755,5.592592e-06,54.75405
0.0005203187,5.81448e-06,55.29618
0.0004856288,6.093294e-06,55.83831
0.0005576313,5.650101e-06,56.38044
0.0005693138,5.748705e-06,56.92255
0.0004807115,5.847192e-06,57.46466
0.0005690753,5.509472e-06,58.00678
0.0005690753,5.575363e-06,58.5489
0.0005686879,5.932525e-06,59.09102
0.0005375743,5.661277e-06,59.63314
0.0005685091,5.809823e-06,60.17526
0.0005765855,5.903654e-06,60.71739
0.000572294,5.872804e-06,61.2595
0.0005726218,5.883165e-06,61.80162
0.0005900562,6.003538e-06,62.34373
0.0006382465,5.955808e-06,62.88585
0.0005743802,5.669659e-06,63.42796
0.0005789399,5.443231e-06,63.9701
0.0005809367,6.151735e-06,64.51222
0.0005755126,5.648239e-06,65.05433
0.0005810857,6.20319e-06,65.59643
0.0005812645,6.255927e-06,66.13855
0.0005895793,6.308546e-06,66.68066
0.0006117523,6.162678e-06,67.22278
0.0006840229,5.553942e-06,67.76491
0.0006459653,5.645212e-06,68.30704
0.000682354,5.748705e-06,68.84916
0.0006627738,5.736831e-06,69.39128
0.0006200969,6.084098e-06,69.93339
0.0006878078,5.956506e-06,70.47553
0.0006072521,6.307731e-06,71.01764
0.0006886423,5.731243e-06,71.55978
0.0007013977,5.860813e-06,72.1019
0.0006797612,6.264658e-06,72.64402
0.0006164908,6.053364e-06,73.18614
0.0006984472,5.948124e-06,73.72827
0.0007107258,5.873153e-06,74.27037
0.0007006824,5.875481e-06,74.81249
0.0007123649,5.968264e-06,75.35461
0.0006809235,5.925074e-06,75.89673
0.0007205009,5.690847e-06,76.43884
0.0007195473,5.920534e-06,76.98095
0.0007172525,5.945796e-06,77.52307
0.0007434487,6.043119e-06,78.06519
0.000721693,5.996553e-06,78.6073
0.0007525384,6.127055e-06,79.14942
0.0007839799,6.088638e-06,79.69154
0.0007187128,6.060698e-06,80.23368
0.0007230341,6.127637e-06,80.7758
0.0007165968,5.759764e-06,81.3179
0.0007294416,5.790382e-06,81.86002
0.0008405149,5.882001e-06,82.40215
0.0007902086,5.631708e-06,82.94426
0.0007519424,6.272458e-06,83.48639
0.0007438958,5.923677e-06,84.0285
0.0007368028,6.373157e-06,84.57063
0.0008268654,5.675945e-06,85.11276
0.000854075,5.64754e-06,85.65486
0.0007804632,6.148242e-06,86.19701
0.000777483,5.980022e-06,86.73911
0.0007912517,6.145914e-06,87.28123
0.0008624494,5.787588e-06,87.82333
0.0007973611,6.069196e-06,88.36544
0.000767976,6.251619e-06,88.90756
0.0008544922,6.076531e-06,89.44969
0.0008040965,6.361399e-06,89.99182
0.0007793903,6.125076e-06,90.53393
0.0008670688,6.188988e-06,91.07605
0.0008788109,6.103306e-06,91.61819
0.0008745193,6.048358e-06,92.16031
0.0008326173,6.190152e-06,92.70241
0.0008804202,6.066984e-06,93.24452
0.0008871555,6.030547e-06,93.78663
0.0008524358,5.924259e-06,94.32876
0.0008883178,5.994341e-06,94.87088
0.0008906424,6.046845e-06,95.413
0.0008717179,6.006449e-06,95.9551
0.0008886755,6.087357e-06,96.49721
0.0009016991,6.026239e-06,97.03933
0.0009025335,6.062794e-06,97.58144
0.0009235442,6.042421e-06,98.12355
0.0009096265,5.977461e-06,98.66567
0.0009559393,6.008893e-06,99.20778
0.0009689927,6.139395e-06,99.74988
0.0009323955,8.316711e-07,100.292
0.0009373426,8.319039e-07,100.8341
0.000942111,8.328352e-07,101.3763
0.0009474754,8.329516e-07,101.9184
0.000952214,8.333009e-07,102.4605
0.000957191,8.335337e-07,103.0026
0.0009624064,8.337665e-07,103.5447
0.0009672344,8.342322e-07,104.0869
0.0009722412,8.34465e-07,104.629
0.0009770095,8.353963e-07,105.1711
0.0009820461,8.353963e-07,105.7133
0.0009871721,8.357456e-07,106.2554
0.0009918511,8.363277e-07,106.7975
0.0009972453,8.366769e-07,107.3396
0.001002222,8.365605e-07,107.8817
0.001006961,8.37259e-07,108.4239
0.001012325,8.378411e-07,108.966
0.001016945,8.385396e-07,109.5081
0.001021922,8.391216e-07,110.0502
0.001027286,8.402858e-07,110.5924
0.001032054,8.413335e-07,111.1345
0.001036912,8.433126e-07,111.6766
0.001042157,8.461066e-07,112.2187
0.001046896,8.48202e-07,112.7608
0.001051962,8.514617e-07,113.3029
0.001057327,8.521602e-07,113.845
0.001062065,8.535571e-07,114.3872
0.001067132,8.534407e-07,114.9293
0.001072019,8.549541e-07,115.4714
0.001076698,8.556526e-07,116.0135
0.001082122,8.5379e-07,116.5557
0.001087368,8.528586e-07,117.0978
0.001092285,8.547213e-07,117.6399
0.001096725,8.55187e-07,118.182
0.001101792,8.547213e-07,118.7241
0.00110653,8.575153e-07,119.2663
0.001111627,8.600764e-07,119.8084
0.001116812,8.582138e-07,120.3505
0.001121312,8.610077e-07,120.8926
0.001126558,8.572824e-07,121.4347
0.00113222,8.567004e-07,121.9768
0.001136661,8.572824e-07,122.519
0.001141667,8.567004e-07,123.0611
0.001146376,8.579809e-07,123.6032
0.001151711,8.593779e-07,124.1453
0.001156867,8.596107e-07,124.6874
0.001161277,8.601928e-07,125.2295
0.001166701,8.605421e-07,125.7716
0.001171619,8.610077e-07,126.3137
0.001176596,8.620555e-07,126.8559
0.001181543,8.607749e-07,127.398
0.00118646,8.565839e-07,127.9401
0.001191616,8.55187e-07,128.4822
0.001196772,8.5379e-07,129.0243
0.001201391,8.530915e-07,129.5665
0.00120604,8.528586e-07,130.1086
0.001211911,8.516945e-07,130.6507
0.001216441,8.519273e-07,131.1928
0.001221567,8.507632e-07,131.7349
0.001226872,8.505303e-07,132.2771
0.001231521,8.475035e-07,132.8192
0.001236558,8.464558e-07,133.3613
0.001241684,8.479692e-07,133.9035
0.001246393,8.456409e-07,134.4456
0.001251638,8.458737e-07,134.9877
0.001256227,8.457573e-07,135.5298
0.001261503,8.451752e-07,136.0719
0.001266718,8.458737e-07,136.614
0.001271486,8.461066e-07,137.1561
0.001276672,8.456409e-07,137.6982
0.001281917,8.456409e-07,138.2403
0.001286715,8.461066e-07,138.7824
0.001291782,8.463394e-07,139.3246
0.00129658,8.466886e-07,139.8667
0.001301676,8.463394e-07,140.4088
0.001306772,8.463394e-07,140.9509
0.001311123,8.465722e-07,141.4931
0.001316398,8.468051e-07,142.0352
0.001321077,8.472707e-07,142.5773
0.001326084,8.471543e-07,143.1195
0.00133121,8.478528e-07,143.6616
0.001336038,8.479692e-07,144.2037
0.001341194,8.483185e-07,144.7458
0.001345932,8.484349e-07,145.2879
0.001351148,8.486677e-07,145.8301
0.001356035,8.491334e-07,146.3722
0.001360804,8.49599e-07,146.9143
0.001366109,8.500647e-07,147.4565
0.001370907,8.502975e-07,147.9986
0.001376003,8.50996e-07,148.5407
0.001381189,8.514617e-07,149.0828
0.001385897,8.521602e-07,149.6249
0.001391053,8.520437e-07,150.167
0.001396298,8.526258e-07,150.7092
0.001400799,8.526258e-07,151.2513
0.001406193,8.530915e-07,151.7934
0.001410961,8.536736e-07,152.3355
0.001415968,8.536736e-07,152.8776
0.001420945,8.533243e-07,153.4198
0.001425803,8.535571e-07,153.9619
0.00143078,8.5379e-07,154.504
0.001435965,8.5379e-07,155.0461
0.001440853,8.547213e-07,155.5882
0.001445949,8.547213e-07,156.1304
0.001451194,8.547213e-07,156.6725
0.001455843,8.55187e-07,157.2146
0.001461148,8.55187e-07,157.7567
0.001466006,8.556526e-07,158.2988
0.001471072,8.55187e-07,158.8409
0.001476109,8.553034e-07,159.3831
0.001481026,8.556526e-07,159.9252
0.001485854,8.561183e-07,160.4673
0.001491249,8.558854e-07,161.0094
0.001496047,8.565839e-07,161.5515
0.001501143,8.561183e-07,162.0936
0.001506269,8.568168e-07,162.6358
0.00151059,8.565839e-07,163.1779
0.001515329,8.563511e-07,163.72
0.001520485,8.565839e-07,164.2621
0.001525581,8.561183e-07,164.8042
0.001530379,8.561183e-07,165.3463
0.001535565,8.560019e-07,165.8884
0.001540661,8.555362e-07,166.4306
0.001545429,8.55769e-07,166.9727
0.001550674,8.555362e-07,167.5148
0.001555413,8.556526e-07,168.0569
0.001560718,8.561183e-07,168.599
0.001565725,8.558854e-07,169.1411
0.001570463,8.560019e-07,169.6832
0.001575559,8.568168e-07,170.2254
0.001580864,8.565839e-07,170.7675
0.001585484,8.568168e-07,171.3096
0.001590639,8.569332e-07,171.8517
0.001595169,8.563511e-07,172.3938
0.001600325,8.565839e-07,172.9359
0.0016056,8.57166e-07,173.4781
0.001610249,8.577481e-07,174.0202
0.001615703,8.57166e-07,174.5623
0.001620561,8.579809e-07,175.1044
0.001625448,8.577481e-07,175.6465
0.001630545,8.579809e-07,176.1886
0.00163582,8.580973e-07,176.7307
0.001640648,8.584466e-07,177.2728
0.001645625,8.58563e-07,177.8149
0.001650602,8.584466e-07,178.357
0.001655608,8.589122e-07,178.8991
0.001660556,8.589122e-07,179.4413
0.001665473,8.591451e-07,179.9834
0.00167051,8.596107e-07,180.5255
0.001675546,8.598436e-07,181.0676
0.001680702,8.5996e-07,181.6097
0.001685411,8.600764e-07,182.1518
0.00169006,8.605421e-07,182.6939
0.001695454,8.607749e-07,183.236
0.001700431,8.610077e-07,183.7781
0.001705378,8.608913e-07,184.3203
0.001710206,8.614734e-07,184.8624
0.001714796,8.61939e-07,185.4045
0.001720101,8.61939e-07,185.9466
0.001725197,8.61939e-07,186.4888
0.001730055,8.624047e-07,187.0309
0.00173527,8.62754e-07,187.573
0.001740098,8.634524e-07,188.1152
0.001745045,8.631032e-07,188.6573
0.001750052,8.635689e-07,189.1994
0.001754969,8.642673e-07,189.7416
0.001760155,8.643838e-07,190.2837
0.0017654,8.642673e-07,190.8258
0.00176996,8.642673e-07,191.3679
0.001775026,8.650823e-07,191.9101
0.001779944,8.654315e-07,192.4522
0.00178498,8.656643e-07,192.9943
0.001790255,8.657807e-07,193.5364
0.001795173,8.657807e-07,194.0786
0.00180003,8.663628e-07,194.6207
0.001805305,8.663628e-07,195.1628
0.001810074,8.668285e-07,195.7049
0.001815379,8.67527e-07,196.2471
0.001819998,8.678762e-07,196.7892
0.001824945,8.679926e-07,197.3313
0.001830369,8.684583e-07,197.8734
0.001835167,8.685747e-07,198.4155
0.001840204,8.690404e-07,198.9576
0.001845241,8.691568e-07,199.4998
0.001850039,8.696225e-07,200.0419
0.001855135,8.698553e-07,200.584
0.001860291,8.700881e-07,201.1261
0.001865178,8.700881e-07,201.6682
0.001870006,8.710194e-07,202.2104
0.001874804,8.707866e-07,202.7525
0.001880139,8.712523e-07,203.2946
0.001885086,8.721836e-07,203.8367
0.001889974,8.724164e-07,204.3788
0.00189507,8.729985e-07,204.9209
0.001900256,8.725328e-07,205.463
0.001904964,8.733477e-07,206.0051
0.001909465,8.735806e-07,206.5472
0.001914471,8.738134e-07,207.0894
0.001919776,8.742791e-07,207.6315
0.001924396,8.745119e-07,208.1736
0.001929611,8.749776e-07,208.7157
0.001934648,8.754432e-07,209.2578
0.001939535,8.760253e-07,209.8
0.001944602,8.761417e-07,210.3421
0.001949161,8.763745e-07,210.8842
0.001954705,8.763745e-07,211.4263
0.001959622,8.77073e-07,211.9685
0.00196439,8.777715e-07,212.5106
0.001969486,8.7847e-07,213.0527
0.001974702,8.7847e-07,213.5948
0.00197947,8.789357e-07,214.1369
0.001984745,8.787028e-07,214.6791
0.001989782,8.79867e-07,215.2212
0.00199452,8.799834e-07,215.7633
0.001999617,8.805655e-07,216.3054
0.002004325,8.810312e-07,216.8476
0.0020096,8.819625e-07,217.3897
0.002014667,8.819625e-07,217.9318
0.002019495,8.831266e-07,218.4739
0.002024502,8.831266e-07,219.016
0.002029657,8.834759e-07,219.5582
0.002034277,8.842908e-07,220.1003
0.002039611,8.842908e-07,220.6424
0.00204441,8.853385e-07,221.1845
0.002049595,8.854549e-07,221.7266
0.002054602,8.861534e-07,222.2687
0.0020594,8.865027e-07,222.8108
0.002064586,8.867355e-07,223.3529
0.002069503,8.877832e-07,223.895
0.002074599,8.882489e-07,224.4372
0.002079725,8.882489e-07,224.9793
0.002084643,8.892966e-07,225.5214
0.002089411,8.896459e-07,226.0635
0.002094716,8.897623e-07,226.6056
0.002099365,8.9081e-07,227.1477
0.002104461,8.912757e-07,227.6898
0.002108902,8.919742e-07,228.232
0.002114058,8.919742e-07,228.7741
0.002118737,8.929055e-07,229.3162
0.002123892,8.934876e-07,229.8583
0.002129138,8.941861e-07,230.4005
0.002133816,8.952338e-07,230.9426
0.002139091,8.961651e-07,231.4847
0.002144128,8.967472e-07,232.0268
0.002148807,8.973293e-07,232.5689
0.002154052,8.97795e-07,233.1111
0.002159238,8.984935e-07,233.6532
0.002164006,8.993084e-07,234.1953
0.002169132,9.001233e-07,234.7374
0.002173901,9.009382e-07,235.2795
0.002178967,9.017531e-07,235.8216
0.002184272,9.024516e-07,236.3637
0.00218907,9.033829e-07,236.9058
0.002193987,9.040814e-07,237.448
0.002199024,9.050127e-07,237.9901
0.002204031,9.054784e-07,238.5322
0.002209097,9.066425e-07,239.0743
0.002214193,9.078067e-07,239.6164
0.002218932,9.085052e-07,240.1586
0.002223849,9.094365e-07,240.7007
0.002228856,9.106006e-07,241.2428
0.002234012,9.117648e-07,241.7849
0.002239048,9.122305e-07,242.327
0.002243936,9.132782e-07,242.8692
0.002249271,9.147916e-07,243.4113
0.002254009,9.157229e-07,243.9534
0.002259016,9.166542e-07,244.4955
0.002264082,9.180512e-07,245.0376
0.00226894,9.19099e-07,245.5797
0.002273887,9.203795e-07,246.1218
0.002278954,9.215437e-07,246.664
0.002283931,9.222422e-07,247.2061
0.002289027,9.236392e-07,247.7482
0.002294064,9.251526e-07,248.2903
0.002298862,9.262003e-07,248.8324
0.002303958,9.278301e-07,249.3746
0.002308428,9.287614e-07,249.9167
0.002313703,9.303913e-07,250.4588
0.002318263,9.315554e-07,251.0009
0.002323329,9.333016e-07,251.543
0.002328515,9.345822e-07,252.0851
0.002333671,9.36212e-07,252.6273
0.002338529,9.379582e-07,253.1694
0.002343416,9.391224e-07,253.7115
0.002348363,9.412179e-07,254.2536
0.002353579,9.424984e-07,254.7957
0.002358556,9.442447e-07,255.3379
0.002363443,9.458745e-07,255.88
0.002368718,9.478536e-07,256.4221
0.002373517,9.495998e-07,256.9642
0.002378583,9.515788e-07,257.5063
0.002383858,9.533251e-07,258.0485
0.002388418,9.556534e-07,258.5906
0.002393484,9.578653e-07,259.1327
0.002398431,9.599607e-07,259.6748
0.002403557,9.624055e-07,260.2169
0.002408653,9.641517e-07,260.759
0.002413183,9.667128e-07,261.3011
0.002418727,9.693904e-07,261.8432
0.002423644,9.716023e-07,262.3854
0.002428383,9.743962e-07,262.9275
0.002433628,9.775395e-07,263.4696
0.002438247,9.797513e-07,264.0117
0.002443463,9.827781e-07,264.5538
0.002448559,9.865034e-07,265.0959
0.002453327,9.890646e-07,265.6381
0.002458304,9.92557e-07,266.1802
0.002463758,9.95351e-07,266.7223
0.002468467,9.983778e-07,267.2644
0.002473325,1.00187e-06,267.8065
0.002478689,1.006061e-06,268.3486
0.002483398,1.010834e-06,268.8908
0.002488405,1.014327e-06,269.4329
0.002493143,1.017936e-06,269.975
0.002498269,1.023174e-06,270.5171
0.002503604,1.028064e-06,271.0593
0.002507895,1.032255e-06,271.6014
0.002513051,1.038192e-06,272.1435
0.002517939,1.042732e-06,272.6856
0.002523094,1.049018e-06,273.2277
0.002527863,1.055305e-06,273.7699
0.00253287,1.061358e-06,274.312
0.002538115,1.067878e-06,274.8541
0.002542883,1.075678e-06,275.3962
0.00254795,1.083943e-06,275.9383
0.002553046,1.091626e-06,276.4804
0.002557784,1.101638e-06,277.0225
0.002562881,1.11002e-06,277.5646
0.002567798,1.12073e-06,278.1068
0.002572834,1.13307e-06,278.6489
0.002577931,1.145643e-06,279.191
0.002582759,1.160312e-06,279.7331
0.002587795,1.178007e-06,280.2752
0.002592891,1.200009e-06,280.8173
0.00259769,1.227017e-06,281.3595
0.002603024,1.255423e-06,281.9016
0.002607942,1.293141e-06,282.4437
0.002612621,1.337379e-06,282.9858
0.002617925,1.395005e-06,283.5279
0.002622694,1.469743e-06,284.07
0.002627611,1.529581e-06,284.6121
0.002633095,1.64588e-06,285.1542
0.002638161,1.767534e-06,285.6963
0.002643019,1.881272e-06,286.2385
0.002648056,2.029003e-06,286.7806
0.002652913,2.190121e-06,287.3227
0.00265789,2.37627e-06,287.8648
0.002662808,2.595014e-06,288.4069
0.002667904,2.778368e-06,288.9491
0.002672851,3.062189e-06,289.4912
0.002677828,3.323075e-06,290.0333
0.002682954,3.664638e-06,290.5754
0.002688229,4.028436e-06,291.1176
0.002692521,4.496891e-06,291.6597
0.002698272,5.306676e-06,292.2018
0.002702624,6.128917e-06,292.7439
0.002707988,7.1947e-06,293.286
0.002712339,8.192146e-06,293.8281
0.002717018,9.460491e-06,294.3702
0.002723128,1.086597e-05,294.9123
0.002727658,1.205702e-05,295.4545
0.002731979,1.344329e-05,295.9966
0.002737701,1.489162e-05,296.5387
0.002742082,1.632562e-05,297.0808
0.002747238,1.773122e-05,297.6229
0.002751887,1.918187e-05,298.165
0.002757192,2.064335e-05,298.7072
0.002762198,2.215465e-05,299.2493
0.002767295,2.362533e-05,299.7914
0.002772182,2.511917e-05,300.3335
0.002777517,2.669555e-05,300.8756
0.002782345,2.80533e-05,301.4177
0.002787799,2.966484e-05,301.9599
0.002791971,3.100047e-05,302.502
0.002797514,3.24212e-05,303.0441
0.002802491,3.397127e-05,303.5862
0.002807438,3.525813e-05,304.1284
0.002812147,3.666128e-05,304.6705
0.002816945,3.79011e-05,305.2126
0.00282222,3.897969e-05,305.7547
0.002827287,4.013046e-05,306.2968
0.00283289,4.118984e-05,306.8389
0.002837598,4.095747e-05,307.3811
0.002841949,4.18881e-05,307.9232
0.00284943,4.273118e-05,308.4653
0.002852291,4.253117e-05,309.0074
0.002857178,4.348252e-05,309.5495
0.002862126,4.307949e-05,310.0917
0.002867311,4.409405e-05,310.6338
0.00287348,4.467636e-05,311.1759
0.002877027,4.432269e-05,311.718
0.002882421,4.513597e-05,312.2602
0.00288704,4.460569e-05,312.8023
0.002891719,4.533632e-05,313.3444
0.002901852,4.531967e-05,313.8865
0.002902329,4.560384e-05,314.4286
0.002906919,4.608859e-05,314.9707
0.002911657,4.560268e-05,315.5128
0.00291723,4.615507e-05,316.0549
0.0029248,4.56681e-05,316.5971
0.002927035,4.62333e-05,317.1392
0.002931982,4.577776e-05,317.6813
0.002933681,4.60759e-05,318.2234
0.002937078,4.573644e-05,318.7656
0.002945036,4.577381e-05,319.3077
0.002944708,4.587939e-05,319.8498
0.002954572,4.565658e-05,320.3919
0.002960473,4.583329e-05,320.934
0.00296545,4.573353e-05,321.4762
0.002975732,4.581187e-05,322.0183
0.002976745,4.576973e-05,322.5604
0.00297749,4.583888e-05,323.1025
0.002981514,4.575343e-05,323.6446
0.002994239,4.578463e-05,324.1867
0.002996713,4.582864e-05,324.7289
0.003005445,4.582049e-05,325.271
0.00300619,4.5817e-05,325.8131
0.003010899,4.580303e-05,326.3552
0.003022224,4.584005e-05,326.8973
0.003020167,4.585437e-05,327.4394
0.003027707,4.587253e-05,327.9815
0.003033906,4.588871e-05,328.5237
0.003032982,4.586123e-05,329.0657
0.003043592,4.590326e-05,329.6079
0.003047347,4.594319e-05,330.15
0.003051817,4.592468e-05,330.6921
0.003053308,4.592398e-05,331.2342
0.003062576,4.592817e-05,331.7763
0.003071457,4.599732e-05,332.3184
0.003073037,4.596566e-05,332.8606
0.003081381,4.598533e-05,333.4027
0.003080964,4.56454e-05,333.9448
0.003086805,4.564691e-05,334.4869
0.00309211,4.554319e-05,335.029
0.003101915,4.553667e-05,335.5711
0.00310564,4.556356e-05,336.1133
0.003102154,4.535401e-05,336.6554
0.003112435,4.530745e-05,337.1975
0.003117323,4.535879e-05,337.7396
0.003120333,4.535285e-05,338.2817
0.003130168,4.534726e-05,338.8238
0.003131419,4.53532e-05,339.3659
0.003136188,4.537485e-05,339.9081
0.003141463,4.53128e-05,340.4502
0.003146261,4.534144e-05,340.9923
0.003151298,4.524365e-05,341.5344
0.003154069,4.523178e-05,342.0765
0.003155202,4.514377e-05,342.6186
0.003165841,4.50568e-05,343.1607
0.003170878,4.50277e-05,343.7028
0.003176183,4.501268e-05,344.245
0.003181249,4.502258e-05,344.7871
0.003186584,4.470802e-05,345.3292
0.003191262,4.473014e-05,345.8713
0.003196359,4.476216e-05,346.4134
0.003201038,4.478858e-05,346.9555
0.003206402,4.482281e-05,347.4976
0.003211647,4.486251e-05,348.0397
0.003216565,4.488812e-05,348.5819
0.003221482,4.4927e-05,349.124
0.003226519,4.496239e-05,349.6661
0.003231406,4.499487e-05,350.2082
0.003236473,4.503934e-05,350.7503
0.003241301,4.507613e-05,351.2924
0.003246397,4.511385e-05,351.8345
0.003251553,4.515797e-05,352.3767
0.003256381,4.519569e-05,352.9188
0.003261209,4.523457e-05,353.4609
0.003266454,4.528323e-05,354.003
0.003271252,4.532759e-05,354.5451
0.003276408,4.536565e-05,355.0873
0.003281444,4.54156e-05,355.6294
0.003286451,4.545634e-05,356.1715
0.003291488,4.550046e-05,356.7136
0.003296286,4.555436e-05,357.2557
0.003300995,4.559732e-05,357.7978
0.003305823,4.564109e-05,358.34
0.003310978,4.569488e-05,358.8821
0.003315806,4.573865e-05,359.4242
0.003320783,4.579325e-05,359.9663
0.003326029,4.585017e-05,360.5084
0.003330797,4.589045e-05,361.0506
0.003335774,4.594144e-05,361.5927
0.00334096,4.599686e-05,362.1348
0.003345788,4.604633e-05,362.6769
0.003350794,4.609348e-05,363.219
0.00335604,4.615181e-05,363.7612
0.003360778,4.62021e-05,364.3033
0.003365815,4.625914e-05,364.8454
0.003370643,4.630792e-05,365.3875
0.003375888,4.636799e-05,365.9296
0.003380954,4.642666e-05,366.4717
0.003385842,4.647986e-05,367.0139
0.003391027,4.653679e-05,367.556
0.003396124,4.659395e-05,368.0981
0.003400713,4.664599e-05,368.6402
0.003405958,4.670466e-05,369.1824
0.003410935,4.676485e-05,369.7245
0.003415763,4.682271e-05,370.2666
0.00342083,4.687475e-05,370.8087
0.003425807,4.693796e-05,371.3508
0.003430873,4.699791e-05,371.893
0.00343585,4.705961e-05,372.4351
0.003440917,4.710571e-05,372.9772
0.003445864,4.717684e-05,373.5193
0.00345102,4.722865e-05,374.0614
0.003455758,4.728802e-05,374.6036
0.003460914,4.7351e-05,375.1457
0.003465652,4.740711e-05,375.6878
0.003470927,4.747207e-05,376.2299
0.003476053,4.753307e-05,376.772
0.003480732,4.759186e-05,377.3141
0.003486007,4.765333e-05,377.8562
0.003490984,4.77127e-05,378.3984
0.003495783,4.7785e-05,378.9405
0.003500313,4.78297e-05,379.4826
0.003505349,4.789408e-05,380.0247
0.003510594,4.795485e-05,380.5668
0.003515333,4.801515e-05,381.1089
0.003520489,4.807848e-05,381.6511
0.003525555,4.814658e-05,382.1932
0.003530294,4.820887e-05,382.7353
0.00353539,4.827429e-05,383.2774
0.003540218,4.833576e-05,383.8195
0.003545225,4.839909e-05,384.3616
0.003550738,4.845613e-05,384.9038
0.003555387,4.852307e-05,385.4459
0.003560573,4.859176e-05,385.988
0.003565669,4.865229e-05,386.5302
0.003570288,4.871911e-05,387.0723
0.003575474,4.878489e-05,387.6144
0.00358057,4.885392e-05,388.1565
0.003585458,4.891609e-05,388.6986
0.003590554,4.898093e-05,389.2408
0.003595382,4.905032e-05,389.7829
0.003600478,4.910759e-05,390.325
0.003605634,4.918268e-05,390.8671
0.003610402,4.924112e-05,391.4092
0.00361529,4.931353e-05,391.9513
0.003620595,4.937022e-05,392.4935
0.003625393,4.944159e-05,393.0356
0.003630459,4.950271e-05,393.5777
0.003635734,4.957151e-05,394.1198
0.003640503,4.963484e-05,394.6619
0.003645509,4.970352e-05,395.204
0.003650367,4.976767e-05,395.7462
0.003655434,4.983379e-05,396.2883
0.003660589,4.990306e-05,396.8304
0.003665179,4.996511e-05,397.3725
0.003670692,5.004089e-05,397.9146
0.003675699,5.01069e-05,398.4567
0.003680348,5.017244e-05,398.9988
0.003685504,5.023752e-05,399.5409
0.003690362,5.031063e-05,400.0831
0.003695369,5.037512e-05,400.6252
0.003699929,5.04324e-05,401.1673
0.003704756,5.049899e-05,401.7094
0.003710121,5.057675e-05,402.2515
0.003714859,5.06381e-05,402.7936
0.003720075,5.070434e-05,403.3357
0.003724813,5.077291e-05,403.8779
0.00372991,5.084125e-05,404.42
0.003735185,5.09097e-05,404.9621
0.003739774,5.098211e-05,405.5042
0.0037449,5.104067e-05,406.0463
0.003750026,5.111634e-05,406.5884
0.003754824,5.118141e-05,407.1305
0.00376007,5.12501e-05,407.6727
0.003764749,5.131436e-05,408.2148
0.003769815,5.138619e-05,408.7569
0.003774971,5.145103e-05,409.299
0.003779918,5.152577e-05,409.8411
0.003784835,5.158863e-05,410.3833
0.003790081,5.166011e-05,410.9254
0.003794968,5.172926e-05,411.4675
0.003799826,5.179597e-05,412.0096
0.003805071,5.186826e-05,412.5518
0.003809839,5.193311e-05,413.0939
0.003815114,5.200633e-05,413.636
0.003819734,5.207211e-05,414.1781
0.003824979,5.214463e-05,414.7202
0.003829956,5.221204e-05,415.2624
0.003834993,5.228049e-05,415.8045
0.003840029,5.235104e-05,416.3466
0.003845125,5.24252e-05,416.8887
0.003849715,5.248783e-05,417.4308
0.00385505,5.256047e-05,417.9729
0.003860027,5.262054e-05,418.515
0.003864855,5.27011e-05,419.0572
0.003869981,5.277235e-05,419.5993
0.00387463,5.283626e-05,420.1414
0.003879696,5.290285e-05,420.6835
0.003884941,5.298259e-05,421.2256
0.003889769,5.304534e-05,421.7678
0.003894925,5.311787e-05,422.3099
0.003899246,5.318783e-05,422.852
0.003904372,5.325559e-05,423.3941
0.00390929,5.332299e-05,423.9362
0.003914356,5.33968e-05,424.4783
0.003919452,5.346711e-05,425.0204
0.003924191,5.353766e-05,425.5625
0.003929436,5.360623e-05,426.1047
0.003934532,5.368248e-05,426.6468
0.003939211,5.374942e-05,427.1889
0.003944308,5.381787e-05,427.731
0.003949374,5.388539e-05,428.2731
0.003954381,5.395641e-05,428.8153
0.003959328,5.403382e-05,429.3574
0.003964216,5.409785e-05,429.8995
0.003969103,5.416607e-05,430.4416
0.003974438,5.424302e-05,430.9837
0.003979176,5.430984e-05,431.5259
0.003984213,5.438086e-05,432.068
0.00398919,5.444989e-05,432.6101
0.003994346,5.45251e-05,433.1522
0.003999352,5.460007e-05,433.6943

File: 02_NanoPr_w13_chipAJ09/other_meas/CH6_JJ9x9_straight_T4p27K_Vsweep.csv
voltage,current,time
1.451373e-05,-5.238689e-09,0.0
1.484156e-05,1.591397e-07,0.5421202
1.91927e-05,-2.423767e-07,1.084249
1.7941e-05,4.741596e-07,1.626347
3.519654e-05,2.926681e-07,2.168457
3.603101e-05,3.091991e-07,2.710565
4.047155e-05,2.719462e-07,3.252696
4.532933e-05,5.536713e-07,3.794824
4.61638e-05,7.881317e-08,4.336933
4.741549e-05,1.028879e-06,4.879052
6.02901e-05,3.896421e-07,5.421169
7.030368e-05,7.943017e-07,5.963281
6.780028e-05,7.372582e-07,6.505424
7.775426e-05,8.085044e-07,7.047551
7.990003e-05,8.594943e-07,7.589668
8.434057e-05,8.628704e-07,8.13179
9.408593e-05,8.078059e-07,8.673904
9.003282e-05,8.260831e-07,9.216027
9.852648e-05,8.40635e-07,9.758151
9.87947e-05,8.560019e-07,10.30027
0.0001009405,8.422649e-07,10.8424
0.0001129508,8.112984e-07,11.38455
0.0001256168,7.956987e-07,11.92666
0.0001324117,7.193303e-07,12.46878
0.0001290441,8.14558e-07,13.01089
0.0001383424,7.684575e-07,13.553
0.0001376569,8.194475e-07,14.09512
0.0001443326,4.876638e-07,14.63723
0.000149101,4.939502e-07,15.17934
0.0001540184,5.025649e-07,15.72144
0.0001593232,5.114125e-07,16.26355
0.000163883,5.179318e-07,16.80565
0.000169158,5.245674e-07,17.34777
0.0001740158,5.303882e-07,17.88989
0.0001789927,5.355105e-07,18.43201
0.0001841486,5.410984e-07,18.97413
0.0001888871,5.452894e-07,19.51626
0.0001940727,5.504116e-07,20.05838
0.0001992881,5.550683e-07,20.60051
0.0002040863,5.585607e-07,21.14262
0.0002091527,5.629845e-07,21.68472
0.0002141595,5.671754e-07,22.22684
0.0002189875,5.706679e-07,22.76897
0.0002242029,5.752081e-07,23.31108
0.0002289712,5.785841e-07,23.8532
0.0002340674,5.82193e-07,24.39531
0.0002392232,5.860347e-07,24.93745
0.00024423,5.895272e-07,25.47958
0.0002491772,5.934853e-07,26.02171
0.0002544522,5.979091e-07,26.56383
0.00025931,6.008195e-07,27.10595
0.0002641082,6.046612e-07,27.64805
0.0002689362,6.088521e-07,28.19017
0.0002740622,6.118789e-07,28.73231
0.0002793372,6.158371e-07,29.27442
0.0002838373,6.196788e-07,29.81652
0.0002890527,6.230548e-07,30.35864
0.0002940297,6.26198e-07,30.90075
0.0002990365,6.298069e-07,31.44287
0.0003041029,6.343471e-07,31.985
0.0003092587,6.370246e-07,32.52709
0.000313729,6.405171e-07,33.06922
0.0003186762,6.435439e-07,33.61132
0.000323683,6.468035e-07,34.15343
0.0003286302,6.500632e-07,34.69554
0.000333637,6.533228e-07,35.23766
0.0003384948,6.568152e-07,35.77979
0.0003437102,6.596092e-07,36.32191
0.0003485084,6.628688e-07,36.86403
0.000353545,6.660121e-07,37.40614
0.0003584623,6.682239e-07,37.94828
0.0003637373,6.718328e-07,38.49039
0.0003687739,6.74394e-07,39.03251
0.0003735125,6.770715e-07,39.57463
0.0003786981,6.796326e-07,40.11674
0.0003837347,6.827759e-07,40.65885
0.0003882945,6.852206e-07,41.20096
0.0003934801,6.878981e-07,41.74308
0.0003984272,6.904593e-07,42.2852
0.0004037619,6.933697e-07,42.82734
0.0004086494,6.960472e-07,43.36945
0.0004135966,6.982591e-07,43.91157
0.000418663,7.009367e-07,44.45369
0.0004236996,7.029157e-07,44.9958
0.0004286468,7.053604e-07,45.53793
0.0004337132,7.075723e-07,46.08003
0.0004387796,7.093186e-07,46.62212
0.0004436374,7.116469e-07,47.16423
0.000448674,7.137423e-07,47.70634
0.0004534721,7.163035e-07,48.24846
0.0004588068,7.181661e-07,48.79058
0.0004634261,7.204944e-07,49.33271
0.0004684925,7.216586e-07,49.87483
0.0004736483,7.242197e-07,50.41694
0.0004786253,7.260824e-07,50.95904
0.0004836321,7.27945e-07,51.50117
0.0004887879,7.300405e-07,52.04329
0.0004933774,7.314375e-07,52.58541
0.0004985929,7.339986e-07,53.12753
0.0005037487,7.352792e-07,53.66965
0.000508219,7.372582e-07,54.21176
0.0005133152,7.391209e-07,54.75387
0.0005180538,7.401686e-07,55.29598
0.0005231202,7.423805e-07,55.83809
0.0005277097,7.433118e-07,56.38024
0.0005331337,7.455237e-07,56.92236
0.0005382895,7.468043e-07,57.46449
0.0005432367,7.486669e-07,58.00662
0.0005482137,7.495983e-07,58.54873
0.0005533099,7.508788e-07,59.09084
0.0005579889,7.525086e-07,59.63296
0.0005631745,7.54022e-07,60.17506
0.0005683005,7.55419e-07,60.71717
0.0005730391,7.56816e-07,61.25929
0.0005781949,7.579802e-07,61.80142
0.0005831718,7.5961e-07,62.34356
0.0005881786,7.607741e-07,62.88569
0.0005932152,7.624039e-07,63.42781
0.0005982518,7.635681e-07,63.96992
0.0006032586,7.644994e-07,64.51206
0.0006083548,7.654307e-07,65.05417
0.0006129742,7.670606e-07,65.59629
0.0006180108,7.68574e-07,66.13838
0.0006230175,7.693889e-07,66.68049
0.0006282032,7.70553e-07,67.2226
0.0006331503,7.717172e-07,67.76471
0.0006379187,7.724157e-07,68.30684
0.0006432533,7.738126e-07,68.84898
0.0006482303,7.74744e-07,69.3911
0.0006529987,7.756753e-07,69.93322
0.0006580949,7.773051e-07,70.47535
0.0006632507,7.780036e-07,71.01746
0.0006681085,7.791677e-07,71.55958
0.0006733835,7.798662e-07,72.1017
0.0006779432,7.802155e-07,72.64381
0.0006832182,7.819617e-07,73.18593
0.0006883144,7.82311e-07,73.72806
0.0006929934,7.835915e-07,74.27017
0.0006979704,7.844064e-07,74.81229
0.0007033348,7.854542e-07,75.35442
0.0007075667,7.855706e-07,75.89652
0.0007124841,7.866183e-07,76.43864
0.0007176697,7.875497e-07,76.98076
0.0007224381,7.882481e-07,77.52288
0.0007275641,7.894123e-07,78.06501
0.0007325709,7.895287e-07,78.60713
0.0007376373,7.908093e-07,79.14925
0.0007424057,7.911585e-07,79.69136
0.000747472,7.920898e-07,80.23348
0.0007523894,7.925555e-07,80.7756
0.0007574856,7.929048e-07,81.31772
0.0007629097,7.947674e-07,81.85985
0.0007676184,7.948838e-07,82.40197
0.0007727444,7.958151e-07,82.9441
0.0007778108,7.963972e-07,83.48621
0.0007825792,7.970957e-07,84.02831
0.0007875562,7.98027e-07,84.57042
0.0007924139,7.981434e-07,85.11253
0.0007976294,7.988419e-07,85.65464
0.0008027256,7.997733e-07,86.19674
0.0008074641,7.996568e-07,86.73885
0.0008126795,8.005882e-07,87.28098
0.0008175671,8.009374e-07,87.82309
0.0008225441,8.02218e-07,88.36523
0.0008276999,8.021016e-07,88.90735
0.0008327067,8.026836e-07,89.44947
0.0008376837,8.033821e-07,89.9916
0.0008426011,8.040806e-07,90.53373
0.000847429,8.052448e-07,91.07584
0.0008526444,8.05012e-07,91.61796
0.00085783,8.05594e-07,92.16011
0.0008623898,8.064089e-07,92.70224
0.0008676648,8.066418e-07,93.24437
0.0008725822,8.071074e-07,93.78649
0.0008774996,8.075731e-07,94.3286
0.0008826256,8.08388e-07,94.87072
0.000887692,8.085044e-07,95.41284
0.0008926988,8.094357e-07,95.95495
0.0008975267,8.096686e-07,96.49707
0.0009025037,8.105999e-07,97.03917
0.0009071827,8.108327e-07,97.58128
0.0009119511,8.11764e-07,98.12341
0.0009171665,8.121133e-07,98.66552
0.0009218752,8.125789e-07,99.20765
0.000927031,8.13161e-07,99.74976
0.0009323955,8.137431e-07,100.2919
0.0009371936,8.136267e-07,100.834
0.0009423196,8.14558e-07,101.3761
0.0009474754,8.153729e-07,101.9182
0.0009522438,8.161878e-07,102.4603
0.0009573102,8.167699e-07,103.0024
0.0009624064,8.177012e-07,103.5445
0.0009672344,8.175848e-07,104.0867
0.000972271,8.190982e-07,104.6288
0.0009769201,8.194475e-07,105.1709
0.0009823143,8.213101e-07,105.713
0.0009872317,8.217758e-07,106.2552
0.0009920001,8.237548e-07,106.7973
0.0009971559,8.248026e-07,107.3394
0.001002252,8.271309e-07,107.8815
0.00100705,8.287607e-07,108.4236
0.001012295,8.314382e-07,108.9657
0.001016974,8.353963e-07,109.5079
0.001022071,8.399365e-07,110.05
0.001027316,8.473871e-07,110.5921
0.001031965,8.567004e-07,111.1342
0.001037121,8.663628e-07,111.6764
0.001042306,8.852221e-07,112.2185
0.001047224,9.10135e-07,112.7606
0.001051962,9.000069e-07,113.3027
0.001057297,9.203795e-07,113.8449
0.001061946,9.050127e-07,114.387
0.001065493,9.237556e-07,114.9291
0.001071543,9.142095e-07,115.4712
0.001077056,9.285286e-07,116.0133
0.001082063,9.100186e-07,116.5554
0.00108695,9.263167e-07,117.0975
0.001092136,9.078067e-07,117.6397
0.001097292,9.236392e-07,118.1818
0.00110206,9.369105e-07,118.7239
0.00110656,9.223586e-07,119.2661
0.001111716,9.360956e-07,119.8082
0.001116842,9.315554e-07,120.3503
0.001122743,9.443611e-07,120.8924
0.001125485,9.234063e-07,121.4345
0.001132727,9.402866e-07,121.9767
0.001136631,9.278301e-07,122.5188
0.001141608,9.401701e-07,123.0609
0.001146436,9.583309e-07,123.603
0.001149297,9.515788e-07,124.1452
0.001156718,9.709038e-07,124.6873
0.001160413,9.667128e-07,125.2294
0.001163065,9.567011e-07,125.7715
0.001170099,9.757932e-07,126.3136
0.001177758,9.51346e-07,126.8558
0.00118202,9.435462e-07,127.3979
0.001185685,9.418e-07,127.94
0.001192242,9.257346e-07,128.4821
0.001194835,9.227078e-07,129.0243
0.001198739,9.119976e-07,129.5664
0.001207054,9.234063e-07,130.1085
0.001211196,9.095529e-07,130.6506
0.001215935,9.080395e-07,131.1927
0.001220614,9.080395e-07,131.7349
0.001226604,9.075738e-07,132.277
0.001231611,9.028008e-07,132.8191
0.00123328,9.054784e-07,133.3613
0.001241684,8.947682e-07,133.9034
0.001249045,9.133946e-07,134.4455
0.001250952,8.945353e-07,134.9876
0.001259476,9.092037e-07,135.5298
0.001263171,8.889474e-07,136.0719
0.001265466,8.940697e-07,136.614
0.001271695,8.331845e-07,137.1561
0.001276731,8.329516e-07,137.6982
0.001281798,8.329516e-07,138.2404
0.001284152,8.326024e-07,138.7825
0.001290828,8.323696e-07,139.3246
0.00129655,8.322531e-07,139.8668
0.001301646,8.32486e-07,140.4089
0.001306862,8.32486e-07,140.951
0.001311213,8.320203e-07,141.4931
0.001316309,8.320203e-07,142.0353
0.001321286,8.32486e-07,142.5774
0.001326293,8.327188e-07,143.1195
0.00133118,8.32486e-07,143.6616
0.001336128,8.327188e-07,144.2038
0.001341075,8.334173e-07,144.7459
0.001345754,8.334173e-07,145.288
0.001351088,8.33883e-07,145.8301
0.001356214,8.341158e-07,146.3723
0.001361132,8.348143e-07,146.9144
0.001366228,8.34465e-07,147.4565
0.001370907,8.350471e-07,147.9986
0.001376063,8.351635e-07,148.5408
0.001381248,8.359784e-07,149.0829
0.001386046,8.362113e-07,149.625
0.001391143,8.362113e-07,150.1671
0.001396358,8.362113e-07,150.7093
0.001400948,8.366769e-07,151.2514
0.001406014,8.366769e-07,151.7935
0.001411378,8.365605e-07,152.3356
0.001415879,8.367933e-07,152.8778
0.001421124,8.371426e-07,153.4199
0.001425803,8.374918e-07,153.962
0.001430959,8.380739e-07,154.5041
0.001436114,8.380739e-07,155.0462
0.001441181,8.383067e-07,155.5883
0.001446158,8.385396e-07,156.1305
0.001451254,8.385396e-07,156.6726
0.001456022,8.38656e-07,157.2147
0.001461029,8.390052e-07,157.7568
0.001466095,8.399365e-07,158.299
0.001471102,8.397037e-07,158.8411
0.001476318,8.399365e-07,159.3832
0.001481116,8.405186e-07,159.9253
0.001486063,8.408679e-07,160.4674
0.001491249,8.416828e-07,161.0095
0.001496106,8.42032e-07,161.5516
0.001501173,8.417992e-07,162.0937
0.001506329,8.416828e-07,162.6359
0.001510859,8.42032e-07,163.178
0.001515418,8.415664e-07,163.7201
0.001520663,8.42032e-07,164.2622
0.00152576,8.42032e-07,164.8043
0.001530498,8.422649e-07,165.3464
0.001535594,8.422649e-07,165.8886
0.00154081,8.424977e-07,166.4307
0.001545578,8.426141e-07,166.9728
0.001550764,8.431962e-07,167.5149
0.001555592,8.431962e-07,168.057
0.001560539,8.436618e-07,168.5991
0.001565814,8.441275e-07,169.1412
0.001570493,8.441275e-07,169.6833
0.001575768,8.447096e-07,170.2255
0.001580745,8.452917e-07,170.7676
0.001585752,8.452917e-07,171.3097
0.001590818,8.452917e-07,171.8518
0.001595497,8.454081e-07,172.3939
0.001600653,8.455245e-07,172.936
0.001605541,8.461066e-07,173.4781
0.001610547,8.464558e-07,174.0202
0.001615793,8.469215e-07,174.5624
0.001621038,8.46223e-07,175.1045
0.001625657,8.469215e-07,175.6466
0.001630813,8.471543e-07,176.1887
0.001635939,8.473871e-07,176.7308
0.001640767,8.4762e-07,177.273
0.001646072,8.480856e-07,177.8151
0.00165084,8.479692e-07,178.3572
0.001655936,8.483185e-07,178.8993
0.001660764,8.480856e-07,179.4415
0.001665801,8.483185e-07,179.9836
0.001670748,8.487841e-07,180.5257
0.001675814,8.487841e-07,181.0678
0.001680851,8.490169e-07,181.61
0.001685828,8.492498e-07,182.1521
0.001690447,8.490169e-07,182.6942
0.001695693,8.492498e-07,183.2364
0.001700789,8.489005e-07,183.7785
0.001705498,8.492498e-07,184.3206
0.001710325,8.501811e-07,184.8627
0.001715094,8.492498e-07,185.4049
0.00172013,8.494826e-07,185.947
0.001725107,8.502975e-07,186.4891
0.001730293,8.497154e-07,187.0312
0.001735508,8.499483e-07,187.5734
0.001740187,8.501811e-07,188.1155
0.001745462,8.504139e-07,188.6576
0.001750201,8.504139e-07,189.1998
0.001755178,8.504139e-07,189.7419
0.001760244,8.508796e-07,190.284
0.00176546,8.513452e-07,190.8261
0.001770169,8.513452e-07,191.3683
0.001775175,8.515781e-07,191.9104
0.001779854,8.515781e-07,192.4525
0.001785219,8.516945e-07,192.9946
0.001790315,8.520437e-07,193.5367
0.001795173,8.520437e-07,194.0788
0.001800179,8.525094e-07,194.621
0.001805544,8.526258e-07,195.1631
0.001810223,8.532079e-07,195.7052
0.001815319,8.529751e-07,196.2473
0.001820177,8.532079e-07,196.7895
0.001825452,8.536736e-07,197.3316
0.001830399,8.534407e-07,197.8737
0.001835287,8.539064e-07,198.4158
0.001840264,8.541392e-07,198.9579
0.001845449,8.546049e-07,199.5
0.001850396,8.550705e-07,200.0422
0.001855403,8.55187e-07,200.5843
0.00186044,8.550705e-07,201.1264
0.001865119,8.554198e-07,201.6685
0.001870155,8.558854e-07,202.2106
0.001875013,8.560019e-07,202.7527
0.001880288,8.560019e-07,203.2949
0.001885206,8.567004e-07,203.837
0.001890272,8.57166e-07,204.3791
0.001895189,8.569332e-07,204.9212
0.001900345,8.575153e-07,205.4633
0.001905143,8.578645e-07,206.0054
0.001909494,8.583302e-07,206.5475
0.00191471,8.583302e-07,207.0896
0.001919895,8.58563e-07,207.6317
0.001924634,8.589122e-07,208.1738
0.0019297,8.592615e-07,208.716
0.001935095,8.5996e-07,209.2581
0.001939774,8.596107e-07,209.8002
0.001944721,8.5996e-07,210.3423
0.001949728,8.605421e-07,210.8844
0.001954794,8.611241e-07,211.4265
0.001959801,8.615898e-07,211.9686
0.001964599,8.620555e-07,212.5107
0.001969784,8.626375e-07,213.0529
0.001974881,8.62754e-07,213.595
0.001979589,8.632196e-07,214.1371
0.001984715,8.629868e-07,214.6792
0.001990229,8.639181e-07,215.2214
0.001994818,8.641509e-07,215.7635
0.001999885,8.641509e-07,216.3056
0.002004683,8.650823e-07,216.8478
0.002009779,8.657807e-07,217.3899
0.002014786,8.654315e-07,217.932
0.002019674,8.667121e-07,218.4741
0.00202468,8.660136e-07,219.0163
0.002029836,8.671777e-07,219.5584
0.002034515,8.681091e-07,220.1005
0.00203982,8.681091e-07,220.6426
0.002044529,8.685747e-07,221.1847
0.002049714,8.69506e-07,221.7268
0.002054662,8.697389e-07,222.269
0.002059221,8.699717e-07,222.8111
0.002064824,8.706702e-07,223.3532
0.002069741,8.717179e-07,223.8953
0.002074659,8.717179e-07,224.4374
0.002079815,8.725328e-07,224.9795
0.002084732,8.727657e-07,225.5216
0.00208956,8.741627e-07,226.0637
0.002094805,8.741627e-07,226.6058
0.002099425,8.75094e-07,227.148
0.002104551,8.755596e-07,227.6901
0.002109081,8.757925e-07,228.2322
0.002114266,8.769566e-07,228.7743
0.002118826,8.769566e-07,229.3164
0.002124071,8.781208e-07,229.8586
0.002129495,8.788193e-07,230.4007
0.002134055,8.790521e-07,230.9428
0.002139211,8.799834e-07,231.4849
0.002144456,8.806819e-07,232.027
0.002149045,8.817296e-07,232.5692
0.00215432,8.819625e-07,233.1113
0.002159119,8.82661e-07,233.6534
0.002164125,8.83243e-07,234.1955
0.002169281,8.845236e-07,234.7376
0.00217396,8.847564e-07,235.2798
0.002179086,8.86037e-07,235.8219
0.002184182,8.868519e-07,236.364
0.00218907,8.873176e-07,236.9061
0.002194107,8.880161e-07,237.4482
0.002199203,8.891802e-07,237.9903
0.002203971,8.903444e-07,238.5324
0.002209067,8.90228e-07,239.0746
0.002214134,8.918578e-07,239.6167
0.002218813,8.924399e-07,240.1588
0.002224118,8.931383e-07,240.7009
0.002228737,8.945353e-07,241.2431
0.002234131,8.95001e-07,241.7852
0.002239048,8.961651e-07,242.3273
0.002244055,8.966308e-07,242.8694
0.00224933,8.980278e-07,243.4116
0.002254188,8.993084e-07,243.9537
0.002258867,9.003561e-07,244.4958
0.002264053,9.012874e-07,245.0379
0.00226894,9.02568e-07,245.58
0.002274066,9.033829e-07,246.1221
0.002279341,9.045471e-07,246.6642
0.002283871,9.057112e-07,247.2063
0.002288997,9.07341e-07,247.7485
0.002294153,9.089708e-07,248.2906
0.0022991,9.096693e-07,248.8327
0.002304137,9.109499e-07,249.3749
0.002308518,9.123469e-07,249.917
0.002313733,9.133946e-07,250.4591
0.002318352,9.145588e-07,251.0012
0.002323598,9.167707e-07,251.5433
0.002328753,9.180512e-07,252.0855
0.002333432,9.203795e-07,252.6276
0.002338558,9.208452e-07,253.1697
0.002343357,9.227078e-07,253.7118
0.002348632,9.244541e-07,254.2539
0.002353668,9.262003e-07,254.796
0.002358586,9.275973e-07,255.3381
0.002363563,9.294599e-07,255.8803
0.002368838,9.316718e-07,256.4224
0.002373666,9.334181e-07,256.9645
0.002378672,9.352807e-07,257.5066
0.002383798,9.373762e-07,258.0487
0.002388686,9.392388e-07,258.5909
0.002393663,9.415671e-07,259.133
0.002398342,9.434298e-07,259.6751
0.002403498,9.459909e-07,260.2172
0.002408624,9.48552e-07,260.7593
0.002413541,9.504147e-07,261.3014
0.002418816,9.536743e-07,261.8435
0.002423823,9.556534e-07,262.3857
0.002428502,9.583309e-07,262.9278
0.002433598,9.614741e-07,263.4699
0.002438456,9.639189e-07,264.012
0.002443522,9.671785e-07,264.5541
0.002448738,9.696232e-07,265.0962
0.002453446,9.731157e-07,265.6384
0.002458572,9.767246e-07,266.1805
0.002463728,9.804498e-07,266.7226
0.002468467,9.832438e-07,267.2647
0.002473533,9.874348e-07,267.8069
0.002478719,9.915093e-07,268.349
0.002483547,9.948853e-07,268.8911
0.002488673,1.000008e-06,269.4332
0.002493382,1.004781e-06,269.9753
0.002498388,1.009088e-06,270.5175
0.002503663,1.01456e-06,271.0596
0.002508134,1.018518e-06,271.6017
0.00251323,1.024571e-06,272.1438
0.002518058,1.030043e-06,272.6859
0.002523094,1.037028e-06,273.228
0.002528191,1.043314e-06,273.7702
0.002533019,1.049368e-06,274.3123
0.002538115,1.057284e-06,274.8544
0.002542973,1.066481e-06,275.3965
0.002548009,1.073931e-06,275.9386
0.002553254,1.084176e-06,276.4807
0.002557963,1.09442e-06,277.0228
0.002562791,1.106178e-06,277.565
0.002567798,1.117704e-06,278.1071
0.002572864,1.135515e-06,278.6492
0.00257811,1.14867e-06,279.1913
0.002582848,1.173117e-06,279.7334
0.002588034,1.201406e-06,280.2755
0.00259313,1.232605e-06,280.8176
0.002598017,1.270324e-06,281.3598
0.002603024,1.310837e-06,281.9019
0.002608031,1.373584e-06,282.444
0.002612948,1.445645e-06,282.9861
0.002618104,1.531444e-06,283.5282
0.002622873,1.620501e-06,284.0704
0.002627611,1.739012e-06,284.6124
0.002633005,1.864391e-06,285.1546
0.002637416,1.994893e-06,285.6967
0.002643228,2.173008e-06,286.2388
0.002648145,2.381857e-06,286.781
0.002652973,2.554152e-06,287.3231
0.002658069,2.803747e-06,287.8652
0.002662808,3.018533e-06,288.4073
0.002667993,3.317487e-06,288.9494
0.00267303,3.642403e-06,289.4915
0.00267759,3.973721e-06,290.0337
0.002683073,4.536356e-06,290.5758
0.002688557,5.222159e-06,291.1179
0.002693295,6.025191e-06,291.66
0.002698064,6.974791e-06,292.2021
0.002702236,7.875264e-06,292.7442
0.002707869,9.071198e-06,293.2863
0.00271222,1.015968e-05,293.8284
0.002717108,1.138635e-05,294.3705
0.002722621,1.268776e-05,294.9127
0.002727151,1.397927e-05,295.4548
0.002732903,1.531222e-05,295.9969
0.002737373,1.666509e-05,296.539
0.002742738,1.797802e-05,297.0812
0.002747476,1.927908e-05,297.6233
0.002751887,2.062309e-05,298.1654
0.002757847,2.21252e-05,298.7075
0.002762616,2.343999e-05,299.2496
0.002767086,2.479821e-05,299.7918
0.002772599,2.620881e-05,300.3339
0.002777725,2.761988e-05,300.876
0.002782643,2.898683e-05,301.4181
0.002787381,3.021827e-05,301.9602
0.00279206,3.163493e-05,302.5024
0.002797395,3.326742e-05,303.0445
0.002802342,3.4475e-05,303.5866
0.00280717,3.57785e-05,304.1287
0.002812475,3.699784e-05,304.6709
0.002817839,3.840891e-05,305.213
0.00282228,3.933487e-05,305.7551
0.002827346,4.044129e-05,306.2972
0.002835929,4.048226e-05,306.8393
0.002837569,4.089053e-05,307.3815
0.002842367,4.192709e-05,307.9235
0.002846926,4.275388e-05,308.4657
0.002852589,4.228426e-05,309.0078
0.002857417,4.324224e-05,309.5499
0.002861619,4.401081e-05,310.092
0.002867579,4.355505e-05,310.6341
0.00287205,4.437962e-05,311.1762
0.00288409,4.359591e-05,311.7183
0.002882689,4.449231e-05,312.2605
0.002887398,4.529406e-05,312.8026
0.002892405,4.44419e-05,313.3447
0.00289765,4.540524e-05,313.8868
0.002909809,4.46206e-05,314.429
0.00290674,4.520279e-05,314.9711
0.002912164,4.582747e-05,315.5132
0.002915293,4.509743e-05,316.0553
0.002920985,4.571071e-05,316.5974
0.002928317,4.530523e-05,317.1396
0.002932131,4.563702e-05,317.6817
0.002940953,4.542607e-05,318.2238
0.002939343,4.541199e-05,318.7659
0.002948523,4.533958e-05,319.308
0.002952695,4.538381e-05,319.8501
0.002961755,4.526996e-05,320.3923
0.002964228,4.530489e-05,320.9344
0.002966583,4.533527e-05,321.4765
0.00296697,4.532735e-05,322.0186
0.002972335,4.529592e-05,322.5607
0.00298059,4.535646e-05,323.1028
0.002994418,4.523376e-05,323.6449
0.002994061,4.535797e-05,324.187
0.002995998,4.538335e-05,324.7291
0.003002584,4.532502e-05,325.2712
0.003007203,4.534936e-05,325.8134
0.003012151,4.53766e-05,326.3555
0.003021985,4.536775e-05,326.8976
0.003021628,4.536496e-05,327.4397
0.003030509,4.545064e-05,327.9819
0.003032714,4.543015e-05,328.524
0.003034711,4.540989e-05,329.0661
0.003045321,4.541466e-05,329.6082
0.003053159,4.546449e-05,330.1503
0.003047585,4.54213e-05,330.6925
0.003056139,4.547567e-05,331.2346
0.0030635,4.548207e-05,331.7767
0.003065765,4.550454e-05,332.3188
0.003066957,4.551827e-05,332.8609
0.003070235,4.553318e-05,333.4031
0.003074795,4.550093e-05,333.9452
0.003087699,4.554936e-05,334.4873
0.003092647,4.5144e-05,335.0294
0.003099918,4.521187e-05,335.5715
0.003105283,4.514237e-05,336.1136
0.003105819,4.510034e-05,336.6557
0.003111303,4.471629e-05,337.1978
0.003116429,4.494505e-05,337.74
0.003121376,4.471815e-05,338.2821
0.003124028,4.474004e-05,338.8242
0.003130376,4.474772e-05,339.3663
0.003137141,4.477659e-05,339.9084
0.003142744,4.477496e-05,340.4506
0.003153592,4.479347e-05,340.9927
0.003153712,4.478882e-05,341.5348
0.003156602,4.48263e-05,342.0769
0.003161252,4.462095e-05,342.619
0.003166467,4.453573e-05,343.1611
0.003171504,4.435028e-05,343.7033
0.003176212,4.447193e-05,344.2454
0.003181368,4.43816e-05,344.7875
0.003183126,4.397798e-05,345.3296
0.003189355,4.433037e-05,345.8717
0.003196567,4.402688e-05,346.4138
0.003201276,4.405528e-05,346.9559
0.003206581,4.408567e-05,347.4981
0.003211677,4.411663e-05,348.0402
0.003216475,4.414783e-05,348.5823
0.003221512,4.418311e-05,349.1244
0.003226489,4.421698e-05,349.6665
0.003231406,4.425121e-05,350.2086
0.003236502,4.428579e-05,350.7508
0.00324133,4.432048e-05,351.2929
0.003246456,4.43547e-05,351.835
0.003251582,4.439941e-05,352.3771
0.003256291,4.443352e-05,352.9192
0.003261417,4.447659e-05,353.4613
0.003266692,4.451303e-05,354.0035
0.003271163,4.455738e-05,354.5456
0.003276616,4.45965e-05,355.0877
0.003281623,4.464295e-05,355.6298
0.003286421,4.468393e-05,356.1719
0.003291398,4.472747e-05,356.7141
0.003296286,4.477124e-05,357.2562
0.003301233,4.481815e-05,357.7983
0.003305733,4.486297e-05,358.3404
0.003311038,4.491385e-05,358.8825
0.003315657,4.495506e-05,359.4247
0.003320903,4.500092e-05,359.9668
0.003326148,4.505203e-05,360.5089
0.003330976,4.510046e-05,361.051
0.003335893,4.514959e-05,361.5931
0.003341138,4.520372e-05,362.1352
0.003345877,4.525005e-05,362.6773
0.003350854,4.530372e-05,363.2194
0.003356189,4.535122e-05,363.7616
0.003360748,4.53979e-05,364.3037
0.003365934,4.544877e-05,364.8458
0.003370702,4.550605e-05,365.3879
0.003375947,4.556437e-05,365.9301
0.003381014,4.561373e-05,366.4722
0.003385931,4.566414e-05,367.0143
0.003390968,4.572864e-05,367.5564
0.003396124,4.57759e-05,368.0985
0.003400743,4.582782e-05,368.6406
0.003405839,4.589534e-05,369.1828
0.003410995,4.594179e-05,369.7249
0.003415763,4.599348e-05,370.267
0.003420949,4.605332e-05,370.8092
0.003425717,4.61071e-05,371.3513
0.003430963,4.615821e-05,371.8934
0.003435999,4.62234e-05,372.4355
0.003440827,4.62773e-05,372.9776
0.003445864,4.633458e-05,373.5197
0.003451109,4.639884e-05,374.0619
0.003455877,4.645123e-05,374.604
0.003460824,4.650187e-05,375.1461
0.003465593,4.656869e-05,375.6882
0.003471017,4.662771e-05,376.2303
0.003476173,4.669034e-05,376.7725
0.003480911,4.673982e-05,377.3146
0.003486037,4.680455e-05,377.8567
0.003491074,4.68567e-05,378.3988
0.003495902,4.691887e-05,378.9409
0.003500342,4.697323e-05,379.483
0.003505409,4.703586e-05,380.0251
0.003510743,4.709943e-05,380.5672
0.003515482,4.71524e-05,381.1094
0.003520548,4.721608e-05,381.6515
0.003525704,4.728092e-05,382.1936
0.003530413,4.734553e-05,382.7357
0.003535509,4.740676e-05,383.2779
0.003540307,4.74609e-05,383.82
0.003545403,4.751887e-05,384.3621
0.003550738,4.758779e-05,384.9042
0.003555328,4.764821e-05,385.4463
0.003560543,4.771131e-05,385.9885
0.00356552,4.77737e-05,386.5306
0.003570229,4.783075e-05,387.0727
0.003575563,4.789652e-05,387.6148
0.00358063,4.796591e-05,388.157
0.003585488,4.802551e-05,388.6991
0.003590584,4.808849e-05,389.2412
0.003595293,4.814914e-05,389.7833
0.003600448,4.821667e-05,390.3254
0.003605455,4.828046e-05,390.8676
0.003610522,4.833634e-05,391.4097
0.003615558,4.840631e-05,391.9518
0.003620476,4.846661e-05,392.4939
0.003625333,4.852738e-05,393.036
0.00363043,4.859455e-05,393.5781
0.003635526,4.865881e-05,394.1203
0.003640294,4.872354e-05,394.6624
0.003645509,4.879304e-05,395.2045
0.003650337,4.884589e-05,395.7466
0.003655434,4.891434e-05,396.2887
0.003660381,4.898407e-05,396.8308
0.003665328,4.904671e-05,397.3729
0.003670603,4.911341e-05,397.9151
0.003675491,4.917965e-05,398.4572
0.003680259,4.925008e-05,398.9993
0.003685534,4.930957e-05,399.5414
0.003690243,4.937337e-05,400.0835
0.003695428,4.943972e-05,400.6257
0.003699839,4.949246e-05,401.1678
0.003704756,4.956301e-05,401.7099
0.003710181,4.963519e-05,402.252
0.003714919,4.969793e-05,402.7942
0.003720105,4.976243e-05,403.3363
0.003724873,4.983298e-05,403.8784
0.003730029,4.989514e-05,404.4205
0.003735274,4.996278e-05,404.9626
0.003739864,5.002972e-05,405.5047
0.00374499,5.010003e-05,406.0469
0.003750145,5.015801e-05,406.589
0.003754795,5.021435e-05,407.1311
0.00376007,5.029247e-05,407.6732
0.003764778,5.036395e-05,408.2153
0.003769994,5.042623e-05,408.7575
0.003775179,5.049235e-05,409.2996
0.003779948,5.055871e-05,409.8417
0.003784865,5.062786e-05,410.3838
0.003790021,5.069154e-05,410.926
0.00379473,5.075336e-05,411.4681
0.003799886,5.08246e-05,412.0102
0.003805161,5.089422e-05,412.5523
0.003809839,5.096418e-05,413.0944
0.003814876,5.102484e-05,413.6366
0.003819734,5.109096e-05,414.1787
0.003825039,5.116151e-05,414.7208
0.003829956,5.123147e-05,415.2629
0.003834873,5.129527e-05,415.805
0.00383988,5.136279e-05,416.3471
0.003845185,5.143427e-05,416.8892
0.003849715,5.149783e-05,417.4314
0.003854901,5.157269e-05,417.9735
0.003859937,5.163881e-05,418.5156
0.003864735,5.170039e-05,419.0577
0.003869891,5.178305e-05,419.5998
0.003874719,5.183602e-05,420.142
0.003879815,5.189842e-05,420.6841
0.00388512,5.197362e-05,421.2262
0.003889799,5.204219e-05,421.7683
0.003894925,5.211413e-05,422.3104
0.003899366,5.217677e-05,422.8525
0.003904521,5.224289e-05,423.3947
0.00390923,5.231239e-05,423.9368
0.003914386,5.238026e-05,424.4789
0.003919393,5.245244e-05,425.021
0.00392431,5.251064e-05,425.5632
0.003929347,5.258108e-05,426.1053
0.003934622,5.265919e-05,426.6474
0.003939271,5.272217e-05,427.1895
0.003944516,5.279225e-05,427.7316
0.003949463,5.286129e-05,428.2737
0.003954381,5.292986e-05,428.8159
0.003959507,5.300029e-05,429.358
0.003964216,5.305093e-05,429.9001
0.003969371,5.312974e-05,430.4422
0.003974497,5.320448e-05,430.9843
0.003979266,5.326828e-05,431.5265
0.003984362,5.333917e-05,432.0686
0.00398919,5.340704e-05,432.6107
0.003994286,5.34826e-05,433.1528
0.003999412,5.355245e-05,433.6949
