Repository: nidro65/josephson_junction_analysis

# josephson_junction_analysis
This repository was created during an internship in the laboratory of the Institute of Micro and Nano Electronic Systems (IMS) at the Karlsruhe Institute of Technology (KIT).
In this lab course, we fabricated Josephson Junctions from the ground up, starting with depositing a Nb/Al-AlOx/Nb trilayer, over structuring the junctions and wiring, to depositing SiOx as an isolation layer. Afterwards, we measured a few of the produced junctions in the limited time we had left.
There were two types of Josephson Junctions measured, one with a meandering feed line and VIAs in the feed line and one type of josephson junctions with straight feedlines.
The VIAs were supposed to detach the junctions from stress induces from long feed lines. The comparison between the two types was then supposed to yield insights into the effect of stress induced by long feedlines.

The plotting into standalone HTML files is done with the plotting library Bokeh. Each HTML is included in the repository.

The following command imports the *.csv files from the measurements and produces plots for every current sweep. Additionally, some analyses were made to determine the critical temperature and the superconducting energy gap and more. To account for possible systematic errors in the fabrication process, the area of the junctions was corrected by considering the theoretical dependence of the normal resistance on area, as well as the critical current on area.

    python3 ./visualize_data_bokeh.py

The next script analyzed the difference between curved (short) and straight (long) feed lines. For this, area indepedent metrics were used to analyze differences between the two types. The standard deviations and mean values are calculated and a statistical test is performed.

    python3 ./visualize_curved_straight_bokeh.py

Lastly, measured voltage sweeps were analyzed and the subgap regions were compared to the subgap regions of the current sweeps.

    python3 ./visualize_vsweeps_bokeh.py

File: 02_NanoPr_w13_chipAJ09/CH1_JJ9x9_curved_T4p27K_Isweep.csv (part 1 of 3)
voltage [V],current [A],time [s]
-0.005049497,-6.999911e-05,0.0
-0.00504294,-6.989829e-05,0.1411064
-0.005036354,-6.979896e-05,0.2821608
-0.005029231,-6.969963e-05,0.4232066
-0.005022675,-6.959858e-05,0.5642787
-0.00501579,-6.949928e-05,0.7053188
-0.005009174,-6.93982e-05,0.8463625
-0.005001992,-6.929901e-05,0.9874107
-0.00499469,-6.919802e-05,1.128471
-0.004988015,-6.909881e-05,1.26952
-0.004981279,-6.899968e-05,1.410565
-0.004974395,-6.889872e-05,1.551614
-0.004967272,-6.879921e-05,1.69267
-0.004960358,-6.869811e-05,1.833704
-0.004954308,-6.859895e-05,1.974755
-0.004947305,-6.849976e-05,2.115817
-0.004940093,-6.839869e-05,2.256862
-0.004933685,-6.82995e-05,2.3979
-0.004926443,-6.819863e-05,2.538952
-0.004920006,-6.809933e-05,2.679984
-0.004913211,-6.799822e-05,2.821037
-0.004905939,-6.789889e-05,2.962091
-0.004899174,-6.779976e-05,3.103149
-0.00489223,-6.769868e-05,3.244207
-0.004885733,-6.75997e-05,3.385277
-0.004878104,-6.749853e-05,3.526334
-0.004871607,-6.739923e-05,3.667372
-0.00486508,-6.729999e-05,3.808437
-0.004858017,-6.719906e-05,3.949483
-0.004851162,-6.709961e-05,4.090538
-0.004844308,-6.69985e-05,4.231564
-0.004837632,-6.689952e-05,4.372627
-0.004829943,-6.67985e-05,4.513669
-0.004823208,-6.669914e-05,4.654698
-0.004817009,-6.659981e-05,4.795728
-0.004809797,-6.649893e-05,4.936781
-0.004803061,-6.639969e-05,5.07784
-0.004795939,-6.629855e-05,5.21887
-0.004789412,-6.619934e-05,5.35993
-0.004783124,-6.60985e-05,5.50099
-0.004775256,-6.599908e-05,5.642023
-0.004768789,-6.589977e-05,5.783063
-0.00476104,-6.57987e-05,5.924107
-0.004755318,-6.569939e-05,6.065168
-0.004747987,-6.559852e-05,6.206198
-0.004741251,-6.549936e-05,6.347231
-0.004734516,-6.539992e-05,6.488298
-0.004727602,-6.529881e-05,6.629354
-0.004720837,-6.519968e-05,6.770408
-0.004714102,-6.509863e-05,6.911441
-0.004706681,-6.499945e-05,7.052498
-0.004700124,-6.489837e-05,7.193539
-0.004693687,-6.479942e-05,7.334606
-0.004686505,-6.47e-05,7.475666
-0.00467959,-6.459915e-05,7.616716
-0.004673004,-6.44993e-05,7.75775
-0.004666001,-6.439831e-05,7.898784
-0.004659027,-6.429912e-05,8.03984
-0.004651785,-6.419982e-05,8.180879
-0.004645318,-6.409895e-05,8.321921
-0.004637778,-6.399953e-05,8.462975
-0.004631549,-6.389868e-05,8.604041
-0.004624546,-6.379938e-05,8.745074
-0.004616886,-6.369833e-05,8.886133
-0.004611254,-6.359894e-05,9.02717
-0.004603982,-6.349984e-05,9.168218
-0.004597396,-6.339893e-05,9.309258
-0.004590631,-6.329964e-05,9.450306
-0.004583776,-6.319857e-05,9.591351
-0.004576683,-6.309921e-05,9.732392
-0.00456959,-6.299838e-05,9.873436
-0.004563004,-6.289913e-05,10.01449
-0.004555643,-6.279963e-05,10.15555
-0.004549026,-6.26987e-05,10.29662
-0.004541785,-6.259939e-05,10.43766
-0.004535198,-6.249838e-05,10.57871
-0.004528165,-6.239915e-05,10.71975
-0.004521877,-6.22997e-05,10.86081
-0.004514486,-6.219903e-05,11.00185
-0.004507244,-6.209975e-05,11.14291
-0.004500955,-6.199884e-05,11.28396
-0.004494011,-6.189935e-05,11.42499
-0.004486501,-6.179835e-05,11.56606
-0.004480124,-6.169913e-05,11.70709
-0.004473031,-6.15998e-05,11.84814
-0.004465938,-6.149887e-05,11.98918
-0.0044595,-6.139957e-05,12.13023
-0.004452199,-6.129879e-05,12.27127
-0.004445642,-6.119942e-05,12.41232
-0.00443846,-6.110019e-05,12.55336
-0.004431695,-6.09991e-05,12.6944
-0.00442484,-6.089985e-05,12.83545
-0.004418314,-6.079891e-05,12.97651
-0.004411101,-6.069976e-05,13.11757
-0.004404396,-6.059876e-05,13.25862
-0.004397213,-6.049954e-05,13.39967
-0.004390806,-6.04002e-05,13.5407
-0.004383713,-6.029927e-05,13.68176
-0.004376501,-6.01997e-05,13.82281
-0.004369289,-6.009874e-05,13.96385
-0.004362583,-5.999955e-05,14.10491
-0.004355967,-5.989871e-05,14.24597
-0.004348695,-5.979929e-05,14.38701
-0.004342109,-5.969996e-05,14.52806
-0.004335433,-5.959914e-05,14.66911
-0.00432831,-5.949977e-05,14.81017
-0.0043208,-5.939875e-05,14.95121
-0.004314721,-5.929937e-05,15.09226
-0.00430727,-5.920019e-05,15.23331
-0.004300505,-5.90992e-05,15.37436
-0.00429374,-5.900001e-05,15.51541
-0.00428614,-5.889892e-05,15.65644
-0.004279882,-5.879955e-05,15.79749
-0.004272789,-5.869877e-05,15.93853
-0.004265964,-5.859954e-05,16.07958
-0.004259139,-5.850002e-05,16.22063
-0.004251927,-5.839905e-05,16.36168
-0.004244894,-5.829991e-05,16.50271
-0.004238039,-5.819887e-05,16.64376
-0.004231364,-5.809955e-05,16.7848
-0.004224539,-5.799864e-05,16.92586
-0.004217744,-5.78995e-05,17.06689
-0.004210383,-5.780016e-05,17.20795
-0.004202694,-5.769898e-05,17.34899
-0.004196227,-5.759951e-05,17.49005
-0.004189372,-5.749849e-05,17.63112
-0.004182696,-5.739924e-05,17.77218
-0.004175872,-5.730013e-05,17.91323
-0.004168212,-5.719908e-05,18.05429
-0.004161596,-5.709966e-05,18.19532
-0.004154593,-5.699885e-05,18.33635
-0.00414753,-5.689956e-05,18.47742
-0.004140645,-5.679851e-05,18.61847
-0.004133761,-5.669909e-05,18.75951
-0.004126519,-5.66001e-05,18.90056
-0.004119605,-5.649903e-05,19.04161
-0.004112929,-5.639976e-05,19.18266
-0.004106283,-5.629873e-05,19.3237
-0.004098803,-5.619945e-05,19.46476
-0.004092455,-5.610019e-05,19.60581
-0.004084975,-5.599926e-05,19.74685
-0.004078269,-5.589989e-05,19.88789
-0.004071176,-5.579877e-05,20.02895
-0.004064143,-5.569955e-05,20.16998
-0.00405708,-5.559859e-05,20.31103
-0.004049838,-5.549929e-05,20.45208
-0.004043013,-5.539991e-05,20.59314
-0.00403586,-5.52991e-05,20.73417
-0.004029542,-5.519995e-05,20.87524
-0.004022151,-5.509886e-05,21.01629
-0.004015088,-5.499944e-05,21.15735
-0.004007757,-5.489867e-05,21.2984
-0.004000396,-5.479933e-05,21.43945
-0.003993869,-5.470001e-05,21.5805
-0.00398618,-5.459892e-05,21.72154
-0.003979892,-5.449977e-05,21.86259
-0.003972232,-5.439887e-05,22.00365
-0.003965259,-5.429951e-05,22.14469
-0.00395906,-5.420033e-05,22.28575
-0.003951728,-5.40992e-05,22.42679
-0.003944427,-5.400002e-05,22.56785
-0.003937244,-5.3899e-05,22.70889
-0.003930449,-5.379997e-05,22.84992
-0.003923208,-5.369878e-05,22.99098
-0.003915638,-5.359964e-05,23.13202
-0.0039092,-5.350041e-05,23.27307
-0.003902018,-5.339946e-05,23.41411
-0.003894597,-5.329991e-05,23.55517
-0.003887713,-5.319888e-05,23.6962
-0.003880203,-5.309985e-05,23.83726
-0.003873736,-5.300039e-05,23.97833
-0.003866315,-5.289943e-05,24.11938
-0.003859252,-5.280021e-05,24.26044
-0.003851712,-5.269931e-05,24.40149
-0.003844619,-5.259998e-05,24.54254
-0.003837794,-5.249884e-05,24.68358
-0.003830373,-5.239966e-05,24.82463
-0.003822893,-5.230033e-05,24.96569
-0.00381577,-5.219932e-05,25.10673
-0.003809035,-5.210022e-05,25.24776
-0.003802121,-5.199913e-05,25.38882
-0.003794074,-5.189973e-05,25.52986
-0.003786981,-5.17989e-05,25.67091
-0.003780305,-5.169975e-05,25.81196
-0.003772706,-5.160019e-05,25.953
-0.003765732,-5.149923e-05,26.09406
-0.00375843,-5.140011e-05,26.23511
-0.003750682,-5.129907e-05,26.37616
-0.003743589,-5.119971e-05,26.51722
-0.003736943,-5.110045e-05,26.65825
-0.003728718,-5.09997e-05,26.79931
-0.003721327,-5.090021e-05,26.94035
-0.003713846,-5.079905e-05,27.08142
-0.00370717,-5.069976e-05,27.22247
-0.003699243,-5.059867e-05,27.36353
-0.003692478,-5.049941e-05,27.50457
-0.003684908,-5.040018e-05,27.64561
-0.003677815,-5.029925e-05,27.78667
-0.003670067,-5.01998e-05,27.9277
-0.003662825,-5.009896e-05,28.06877
-0.003655016,-4.999977e-05,28.2098
-0.003647387,-4.990031e-05,28.35085
-0.0036394,-4.979926e-05,28.49189
-0.003632843,-4.970016e-05,28.63294
-0.003624827,-4.959924e-05,28.77398
-0.003617376,-4.949993e-05,28.91504
-0.003609836,-4.939888e-05,29.05608
-0.003602862,-4.929987e-05,29.19713
-0.003595203,-4.92004e-05,29.33818
-0.003587008,-4.909944e-05,29.47924
-0.003579497,-4.899995e-05,29.62027
-0.003572285,-4.889899e-05,29.76131
-0.003564537,-4.879964e-05,29.90236
-0.003556937,-4.869871e-05,30.04342
-0.003548473,-4.859953e-05,30.18447
-0.003540844,-4.850005e-05,30.32551
-0.003533036,-4.839923e-05,30.46658
-0.003524989,-4.830003e-05,30.60761
-0.003517449,-4.819907e-05,30.74866
-0.003509432,-4.809955e-05,30.88971
-0.003501445,-4.800051e-05,31.03077
-0.003494024,-4.789954e-05,31.1718
-0.003486127,-4.780013e-05,31.31286
-0.003477901,-4.769913e-05,31.45392
-0.003469378,-4.759984e-05,31.59497
-0.003461957,-4.749905e-05,31.736
-0.003453344,-4.73996e-05,31.87706
-0.003445268,-4.730039e-05,32.0181
-0.003436804,-4.719941e-05,32.15912
-0.003428668,-4.710014e-05,32.30017
-0.003420293,-4.699915e-05,32.44121
-0.003412157,-4.689999e-05,32.58226
-0.003403097,-4.679899e-05,32.72331
-0.003394634,-4.669973e-05,32.86436
-0.00338605,-4.660051e-05,33.00539
-0.003376424,-4.649961e-05,33.14642
-0.003367811,-4.640005e-05,33.28747
-0.003358632,-4.629904e-05,33.42852
-0.00334987,-4.619993e-05,33.56955
-0.003340721,-4.61006e-05,33.71059
-0.003330916,-4.599956e-05,33.85163
-0.003321916,-4.590033e-05,33.99266
-0.003312021,-4.579952e-05,34.13371
-0.003302515,-4.570012e-05,34.27478
-0.003293097,-4.559899e-05,34.41583
-0.003282011,-4.549965e-05,34.5569
-0.00327152,-4.540053e-05,34.69795
-0.003260553,-4.529943e-05,34.839
-0.00325039,-4.520029e-05,34.98008
-0.00323835,-4.509931e-05,35.12112
-0.003226131,-4.499989e-05,35.26217
-0.003213584,-4.490078e-05,35.40321
-0.003199995,-4.479982e-05,35.54426
-0.003185272,-4.470035e-05,35.68531
-0.003169268,-4.459929e-05,35.82637
-0.003150463,-4.450018e-05,35.96742
-0.003125161,-4.439922e-05,36.10846
-0.002827823,-4.429983e-05,36.24951
-0.002826869,-4.420061e-05,36.39057
-0.002826989,-4.409975e-05,36.53161
-0.002826095,-4.400039e-05,36.67265
-0.002825707,-4.389911e-05,36.81369
-0.002825439,-4.379984e-05,36.95472
-0.00282523,-4.369907e-05,37.09577
-0.002824366,-4.35996e-05,37.23682
-0.002823889,-4.350035e-05,37.37788
-0.002823323,-4.339936e-05,37.51893
-0.002822578,-4.329997e-05,37.65997
-0.002822012,-4.319912e-05,37.80102
-0.002822012,-4.309989e-05,37.94208
-0.002821624,-4.300056e-05,38.08313
-0.002820492,-4.289941e-05,38.22417
-0.002820551,-4.280033e-05,38.36523
-0.002820104,-4.269932e-05,38.50629
-0.002819896,-4.260003e-05,38.64732
-0.00281933,-4.249898e-05,38.78836
-0.002818048,-4.239992e-05,38.92942
-0.002818644,-4.230061e-05,39.07046
-0.002817929,-4.219954e-05,39.2115
-0.002817363,-4.210009e-05,39.35255
-0.002817214,-4.199907e-05,39.4936
-0.002816767,-4.189985e-05,39.63464
-0.002816021,-4.180058e-05,39.7757
-0.002815574,-4.169959e-05,39.91675
-0.002815455,-4.160033e-05,40.0578
-0.002814978,-4.149938e-05,40.19884
-0.002814651,-4.140014e-05,40.33989
-0.002814174,-4.129906e-05,40.48094
-0.002813399,-4.119964e-05,40.62199
-0.002813578,-4.110057e-05,40.76302
-0.002812803,-4.099957e-05,40.90408
-0.002812564,-4.090038e-05,41.04513
-0.002811998,-4.079925e-05,41.18618
-0.00281173,-4.069999e-05,41.32724
-0.002811193,-4.05991e-05,41.4683
-0.002810568,-4.04998e-05,41.60933
-0.002810299,-4.040047e-05,41.75037
-0.002809614,-4.029943e-05,41.89144
-0.002809584,-4.020035e-05,42.03249
-0.00280866,-4.009923e-05,42.17353
-0.002808809,-4.000006e-05,42.31458
-0.002808064,-3.990064e-05,42.45563
-0.002808273,-3.979982e-05,42.59667
-0.002807826,-3.970054e-05,42.73771
-0.00280717,-3.959959e-05,42.87877
-0.002806991,-3.950023e-05,43.01982
-0.002806127,-3.939914e-05,43.16086
-0.002805978,-3.930002e-05,43.30192
-0.002805591,-3.920065e-05,43.44297
-0.002804905,-3.909969e-05,43.58401
-0.002805114,-3.900038e-05,43.72505
-0.002804577,-3.889954e-05,43.86609
-0.002803653,-3.880028e-05,44.00714
-0.002803594,-3.870077e-05,44.1482
-0.002803236,-3.859971e-05,44.28925
-0.00280267,-3.850056e-05,44.4303
-0.002802134,-3.839952e-05,44.57134
-0.002802312,-3.830032e-05,44.71238
-0.002801448,-3.819929e-05,44.85344
-0.002800882,-3.810022e-05,44.99449
-0.002800882,-3.800081e-05,45.13555
-0.002800643,-3.789991e-05,45.27661
-0.002800018,-3.780038e-05,45.41768
-0.002800077,-3.769937e-05,45.55875
-0.002800196,-3.760023e-05,45.6998
-0.002799004,-3.749927e-05,45.84084
-0.002798975,-3.740001e-05,45.9819
-0.002797902,-3.730062e-05,46.12296
-0.002798408,-3.71998e-05,46.264
-0.002798259,-3.710044e-05,46.40505
-0.002797455,-3.699915e-05,46.5461
-0.002796948,-3.689979e-05,46.68715
-0.00279665,-3.680067e-05,46.8282
-0.002796203,-3.669971e-05,46.96925
-0.002795964,-3.660037e-05,47.11029
-0.002794832,-3.64994e-05,47.25134
-0.002795041,-3.640003e-05,47.39238
-0.002794594,-3.629919e-05,47.53345
-0.002794921,-3.619988e-05,47.6745
-0.002793968,-3.610049e-05,47.81556
-0.00279355,-3.599953e-05,47.95661
-0.002792895,-3.59003e-05,48.09765
-0.002793074,-3.579934e-05,48.2387
-0.002792537,-3.570004e-05,48.37975
-0.002791971,-3.560074e-05,48.52083
-0.002792448,-3.549989e-05,48.66185
-0.002791703,-3.540059e-05,48.80292
-0.002791286,-3.529948e-05,48.94396
-0.00279057,-3.520005e-05,49.08502
-0.00279057,-3.509909e-05,49.22606
-0.002789885,-3.499987e-05,49.36711
-0.002789795,-3.49006e-05,49.50815
-0.002789319,-3.47996e-05,49.64918
-0.002789289,-3.470026e-05,49.79022
-0.002789021,-3.459952e-05,49.93126
-0.002788335,-3.450012e-05,50.07231
-0.002788365,-3.439907e-05,50.21335
-0.002787769,-3.429969e-05,50.35441
-0.002787143,-3.420058e-05,50.49546
-0.002787113,-3.409953e-05,50.6365
-0.002786398,-3.400029e-05,50.77754
-0.002786517,-3.389931e-05,50.91858
-0.002786219,-3.379991e-05,51.05963
-0.002785593,-3.370075e-05,51.20069
-0.002785563,-3.359975e-05,51.34174
-0.002784848,-3.350052e-05,51.48281
-0.002784401,-3.339948e-05,51.62385
-0.002784491,-3.330027e-05,51.7649
-0.002784073,-3.319941e-05,51.90594
-0.002783328,-3.310006e-05,52.04698
-0.002782911,-3.300069e-05,52.18804
-0.00278303,-3.289989e-05,52.32909
-0.002782583,-3.280056e-05,52.47016
-0.002782047,-3.269954e-05,52.6112
-0.002782047,-3.260023e-05,52.75225
-0.002781481,-3.249946e-05,52.89331
-0.002780765,-3.24e-05,53.03434
-0.002780735,-3.230068e-05,53.17538
-0.002780646,-3.219971e-05,53.31643
-0.002779633,-3.210038e-05,53.45748
-0.002780259,-3.199956e-05,53.59852
-0.002779573,-3.190023e-05,53.73957
-0.002779037,-3.180081e-05,53.88063
-0.002778441,-3.169976e-05,54.02168
-0.002778172,-3.160058e-05,54.16273
-0.002778202,-3.149957e-05,54.30378
-0.002777666,-3.140034e-05,54.44482
-0.002777994,-3.129931e-05,54.58587
-0.002777189,-3.120019e-05,54.72691
-0.002776891,-3.110089e-05,54.86798
-0.002775848,-3.099986e-05,55.00904
-0.002776384,-3.09004e-05,55.15009
-0.002775818,-3.079939e-05,55.29115
-0.002775222,-3.070025e-05,55.43221
-0.002775103,-3.060096e-05,55.57324
-0.002774686,-3.049997e-05,55.71428
-0.002774209,-3.040068e-05,55.85532
-0.002774328,-3.029982e-05,55.99637
-0.00277409,-3.020045e-05,56.13741
-0.002773285,-3.009911e-05,56.27846
-0.002773017,-2.999981e-05,56.4195
-0.002773523,-2.990066e-05,56.56055
-0.00277251,-2.979966e-05,56.70158
-0.00277251,-2.970039e-05,56.84264
-0.002772361,-2.959935e-05,56.98369
-0.002771825,-2.950004e-05,57.12475
-0.002771735,-2.939916e-05,57.26579
-0.002771348,-2.929993e-05,57.40684
-0.002770513,-2.920053e-05,57.5479
-0.002769291,-2.909951e-05,57.68893
-0.00276956,-2.900037e-05,57.82998
-0.002769321,-2.889932e-05,57.97103
-0.002768993,-2.879999e-05,58.11207
-0.002768487,-2.870071e-05,58.25311
-0.002768576,-2.859987e-05,58.39417
-0.002768099,-2.850057e-05,58.53522
-0.002768159,-2.839945e-05,58.67625
-0.002767801,-2.830008e-05,58.81731
-0.002767205,-2.819909e-05,58.95837
-0.002767026,-2.809985e-05,59.09944
-0.00276643,-2.800058e-05,59.24049
-0.002766699,-2.789962e-05,59.38154
-0.002765834,-2.780031e-05,59.52259
-0.002765864,-2.769947e-05,59.66363
-0.002765208,-2.760009e-05,59.80467
-0.002764374,-2.750068e-05,59.94573
-0.002764493,-2.73997e-05,60.0868
-0.002764016,-2.730056e-05,60.22785
-0.002763659,-2.719955e-05,60.3689
-0.002763271,-2.710031e-05,60.50995
-0.002763271,-2.699926e-05,60.65098
-0.002762884,-2.689991e-05,60.79202
-0.002762616,-2.680073e-05,60.93306
-0.002762437,-2.669972e-05,61.07412
-0.0027619,-2.660051e-05,61.21515
-0.002761513,-2.649949e-05,61.35621
-0.002761722,-2.640035e-05,61.49728
-0.002760947,-2.629939e-05,61.63834
-0.002761066,-2.62001e-05,61.77941
-0.002760023,-2.610071e-05,61.92045
-0.002759635,-2.599989e-05,62.0615
-0.002759248,-2.59006e-05,62.20255
-0.002759248,-2.579954e-05,62.34359
-0.002758652,-2.570022e-05,62.48465
-0.002758414,-2.560108e-05,62.6257
-0.002758205,-2.550006e-05,62.76675
-0.002758086,-2.540072e-05,62.90781
-0.002757072,-2.529977e-05,63.04884
-0.0027574,-2.520045e-05,63.18989
-0.002756804,-2.509957e-05,63.33094
-0.002756447,-2.500031e-05,63.47199
-0.002756506,-2.490086e-05,63.61303
-0.002755612,-2.479977e-05,63.75409
-0.002755523,-2.470055e-05,63.89515
-0.002755344,-2.459958e-05,64.03622
-0.002754807,-2.450036e-05,64.17727
-0.002754092,-2.440102e-05,64.31832
-0.002753943,-2.430021e-05,64.45938
-0.002753913,-2.420088e-05,64.60043
-0.002753675,-2.409988e-05,64.74147
-0.00275293,-2.400044e-05,64.88251
-0.00275293,-2.389945e-05,65.02357
-0.002752632,-2.38003e-05,65.16462
-0.002752185,-2.370094e-05,65.30568
-0.002751678,-2.359996e-05,65.44674
-0.00275141,-2.350069e-05,65.58778
-0.00275144,-2.339977e-05,65.72882
-0.002750605,-2.33004e-05,65.86988
-0.002750397,-2.319914e-05,66.01092
-0.002750069,-2.309981e-05,66.15195
-0.002749383,-2.300067e-05,66.293
-0.002749383,-2.289967e-05,66.43406
-0.002749026,-2.280048e-05,66.57512
-0.002748907,-2.269939e-05,66.71617
-0.002748519,-2.260006e-05,66.85722
-0.002748162,-2.250091e-05,66.99828
-0.002747327,-2.239991e-05,67.13931
-0.002747685,-2.230053e-05,67.28035
-0.002746671,-2.219956e-05,67.42139
-0.002747059,-2.210042e-05,67.56242
-0.002746344,-2.199934e-05,67.70347
-0.002745688,-2.190004e-05,67.84452
-0.002745867,-2.18007e-05,67.98558
-0.002745062,-2.169992e-05,68.12663
-0.002744406,-2.160054e-05,68.26768
-0.002744615,-2.149938e-05,68.40872
-0.002744377,-2.140009e-05,68.54978
-0.002743781,-2.129907e-05,68.69081
-0.002743691,-2.119986e-05,68.83186
-0.002742887,-2.110055e-05,68.97292
-0.002742559,-2.099959e-05,69.11399
-0.002742887,-2.090026e-05,69.25504
-0.002741605,-2.079945e-05,69.39608
-0.002741605,-2.070011e-05,69.53713
-0.002741665,-2.060068e-05,69.67816
-0.002741009,-2.049965e-05,69.8192
-0.002740622,-2.040048e-05,69.96023
-0.002740383,-2.02995e-05,70.1013
-0.002740324,-2.02002e-05,70.24235
-0.002739638,-2.009919e-05,70.3834
-0.002739578,-2.000004e-05,70.52445
-0.002738625,-1.990066e-05,70.66549
-0.002738625,-1.97996e-05,70.80653
-0.002738625,-1.970048e-05,70.94758
-0.002738386,-1.959951e-05,71.08863
-0.002738208,-1.950038e-05,71.22967
-0.002737224,-1.940108e-05,71.37073
-0.002736807,-1.93001e-05,71.5118
-0.002736568,-1.92007e-05,71.65285
-0.002736509,-1.909988e-05,71.7939
-0.002735615,-1.900061e-05,71.93496
-0.002736032,-1.889956e-05,72.07602
-0.002735466,-1.88002e-05,72.21707
-0.002734691,-1.870109e-05,72.35812
-0.002734452,-1.860005e-05,72.49919
-0.002734393,-1.850066e-05,72.64023
-0.002734721,-1.839978e-05,72.78127
-0.002733767,-1.83004e-05,72.92232
-0.002733022,-1.819959e-05,73.06336
-0.002732962,-1.810028e-05,73.2044
-0.002733052,-1.800081e-05,73.34546
-0.002732247,-1.789982e-05,73.4865
-0.002731472,-1.780056e-05,73.62755
-0.002732188,-1.76996e-05,73.76859
-0.002731204,-1.760031e-05,73.90966
-0.002731174,-1.750104e-05,74.05071
-0.002730876,-1.740019e-05,74.19175
-0.002730072,-1.730086e-05,74.33281
-0.00273037,-1.719977e-05,74.47386
-0.002729237,-1.710039e-05,74.61489
-0.002729088,-1.699939e-05,74.75592
-0.00272879,-1.690025e-05,74.89698
-0.002728552,-1.680091e-05,75.03802
-0.002728134,-1.669994e-05,75.17908
-0.002727866,-1.660061e-05,75.32014
-0.002727807,-1.649979e-05,75.4612
-0.002726853,-1.640036e-05,75.60224
-0.002726912,-1.630072e-05,75.74329
-0.002726257,-1.619979e-05,75.88433
-0.002726048,-1.610065e-05,76.02538
-0.002725482,-1.599964e-05,76.16643
-0.002725393,-1.590034e-05,76.3075
-0.002725244,-1.579941e-05,76.44855
-0.002724588,-1.570003e-05,76.58961
-0.002724588,-1.560085e-05,76.73065
-0.002723843,-1.549984e-05,76.87169
-0.002723724,-1.540048e-05,77.01274
-0.002723634,-1.529946e-05,77.1538
-0.002723306,-1.520029e-05,77.29484
-0.00272271,-1.509929e-05,77.43587
-0.002722472,-1.499991e-05,77.57692
-0.002721846,-1.490065e-05,77.71796
-0.002722263,-1.479979e-05,77.85903
-0.002721131,-1.470045e-05,78.00008
-0.002720445,-1.459928e-05,78.14113
-0.002720773,-1.449998e-05,78.28218
-0.002720326,-1.440084e-05,78.42323
-0.002719581,-1.429979e-05,78.56428
-0.002719492,-1.420047e-05,78.70532
-0.002719373,-1.409951e-05,78.84635
-0.002718389,-1.400022e-05,78.98741
-0.002718061,-1.389935e-05,79.12848
-0.002717674,-1.379997e-05,79.26952
-0.002717674,-1.370064e-05,79.41057
-0.002717584,-1.359955e-05,79.55161
-0.002717108,-1.350041e-05,79.69264
-0.002716511,-1.33994e-05,79.83367
-0.002716064,-1.330009e-05,79.97473
-0.002716064,-1.320077e-05,80.1158
-0.00271523,-1.309988e-05,80.25685
-0.00271517,-1.300058e-05,80.3979
-0.002715141,-1.289944e-05,80.53895
-0.002714455,-1.280026e-05,80.67999
-0.002714157,-1.269927e-05,80.82103
-0.002713531,-1.260013e-05,80.96207
-0.002713323,-1.250081e-05,81.10312
-0.002712399,-1.239985e-05,81.24416
-0.002712756,-1.230056e-05,81.38522
-0.002711952,-1.219967e-05,81.52627
-0.002711624,-1.210037e-05,81.6673
-0.002711654,-1.199931e-05,81.80835
-0.002712041,-1.190005e-05,81.94939
-0.002710789,-1.180083e-05,82.09045
-0.00271064,-1.169987e-05,82.23149
-0.002710253,-1.16006e-05,82.37254
-0.002709925,-1.149952e-05,82.51361
-0.002709001,-1.140019e-05,82.65468
-0.002708942,-1.130105e-05,82.79572
-0.002708852,-1.12e-05,82.93678
-0.002708167,-1.110054e-05,83.07782
-0.002707988,-1.099953e-05,83.21886
-0.002707601,-1.090046e-05,83.3599
-0.002707422,-1.079935e-05,83.50093
-0.002706766,-1.070011e-05,83.64198
-0.002706677,-1.060079e-05,83.78303
-0.00270611,-1.049996e-05,83.92409
-0.002705842,-1.040059e-05,84.06514
-0.002705544,-1.029947e-05,84.2062
-0.002705038,-1.020021e-05,84.34723
-0.002704412,-1.010079e-05,84.48828
-0.002703398,-9.999974e-06,84.62934
-0.002703577,-9.900672e-06,84.77039
-0.002703309,-9.799682e-06,84.91143
-0.002702773,-9.70035e-06,85.05248
-0.002702773,-9.599462e-06,85.19352
-0.002702564,-9.50016e-06,85.33458
-0.002701372,-9.400392e-06,85.47562
-0.002701819,-9.29946e-06,85.61667
-0.002701133,-9.200347e-06,85.75772
-0.002700508,-9.099371e-06,85.89877
-0.002700716,-9.000039e-06,86.03983
-0.00270009,-8.899078e-06,86.18089
-0.002699673,-8.799921e-06,86.32194
-0.002699077,-8.700488e-06,86.46297
-0.002698302,-8.599513e-06,86.60402
-0.002698928,-8.500167e-06,86.74504
-0.002697498,-8.399191e-06,86.88609
-0.002697736,-8.30002e-06,87.02714
-0.0026972,-8.200703e-06,87.16821
-0.002696872,-8.099756e-06,87.30924
-0.002696216,-8.000337e-06,87.45029
-0.002696604,-7.899478e-06,87.59134
-0.002695352,-7.800147e-06,87.73239
-0.002695531,-7.698924e-06,87.87342
-0.002694666,-7.59965e-06,88.01447
-0.00269413,-7.500523e-06,88.15553
-0.002694041,-7.399532e-06,88.29657
-0.002692997,-7.30007e-06,88.43761
-0.002693087,-7.199225e-06,88.57866
-0.002692223,-7.099909e-06,88.7197
-0.002691686,-6.999064e-06,88.86076
-0.002691954,-6.899645e-06,89.00182
-0.002690732,-6.800285e-06,89.14289
-0.002691329,-6.699294e-06,89.28395
-0.002689958,-6.600036e-06,89.42499
-0.002689838,-6.49906e-06,89.56604
-0.002688944,-6.399758e-06,89.7071
-0.002689183,-6.300354e-06,89.84813
-0.00268814,-6.199523e-06,89.98918
-0.002687186,-6.100207e-06,90.13024
-0.002686709,-5.998809e-06,90.27128
-0.002686232,-5.899434e-06,90.41232
-0.002686888,-5.798487e-06,90.55336
-0.002686292,-5.699403e-06,90.69439
-0.00268504,-5.59997e-06,90.83545
-0.002684593,-5.499125e-06,90.97648
-0.002684474,-5.399808e-06,91.11753
-0.002683342,-5.298964e-06,91.25857
-0.002683669,-5.19953e-06,91.39961
-0.002682418,-5.100257e-06,91.54065
-0.002682179,-4.999267e-06,91.68171
-0.002681643,-4.900023e-06,91.82276
-0.002680659,-4.799076e-06,91.96379
-0.00268048,-4.699818e-06,92.10483
-0.002680242,-4.598827e-06,92.24588
-0.002679616,-4.49935e-06,92.38695
-0.002678782,-4.400281e-06,92.528
-0.002678305,-4.299218e-06,92.66905
-0.002677709,-4.199683e-06,92.8101
-0.002676994,-4.098736e-06,92.95117
-0.002676725,-3.999652e-06,93.09223
-0.002675742,-3.898633e-06,93.23328
-0.002675027,-3.799287e-06,93.37433
-0.002674371,-3.699999e-06,93.51536
-0.002673268,-3.599183e-06,93.65641
-0.002673179,-3.49975e-06,93.79747
-0.002671897,-3.398629e-06,93.93851
-0.002671063,-3.299443e-06,94.07954
-0.002670169,-3.200184e-06,94.22061
-0.002669603,-3.099121e-06,94.36167
-0.002669305,-2.999819e-06,94.50271
-0.002668172,-2.898887e-06,94.64374
-0.002667874,-2.799468e-06,94.7848
-0.002666384,-2.698624e-06,94.92586
-0.002665401,-2.599307e-06,95.06689
-0.002664566,-2.499626e-06,95.20794
-0.002662957,-2.398607e-06,95.34899
-0.002662063,-2.299494e-06,95.49002
-0.002660513,-2.198518e-06,95.63107
-0.002659142,-2.099143e-06,95.77211
-0.002657324,-1.999986e-06,95.91317
-0.002655447,-1.899098e-06,96.05422
-0.002653033,-1.799737e-06,96.19526
-0.002649903,-1.698601e-06,96.3363
-0.002646595,-1.599328e-06,96.47737
-0.002641827,-1.498323e-06,96.61841
-0.002633512,-1.399108e-06,96.75946
-0.002620965,-1.299893e-06,96.90052
-0.00259766,-1.198918e-06,97.04156
-0.002554864,-1.099557e-06,97.18261
-0.002457917,-9.985961e-07,97.32366
-0.002135932,-8.992938e-07,97.46471
-0.0006243885,-7.981289e-07,97.60577
-0.0003148913,-6.986957e-07,97.74681
-0.0001286864,-5.996844e-07,97.88785
8.821487e-06,-4.986359e-07,98.0289
8.374453e-06,-3.993046e-07,98.16995
8.583069e-06,-2.982852e-07,98.311
8.225441e-06,-1.989974e-07,98.45205
9.119511e-06,-9.981159e-08,98.59309
8.791685e-06,1.324224e-09,98.73413
8.523464e-06,1.001172e-07,98.8755
9.119511e-06,1.993176e-07,99.01655
8.612871e-06,2.986635e-07,99.15761
8.076429e-06,3.996392e-07,99.29867
8.523464e-06,4.988979e-07,99.43972
9.089708e-06,5.999027e-07,99.58077
8.136034e-06,6.990158e-07,99.72183
8.136034e-06,8.000206e-07,99.86289
8.553267e-06,8.994684e-07,100.0039
8.73208e-06,9.988871e-07,100.145
8.791685e-06,1.099703e-06,100.286
8.046627e-06,1.199063e-06,100.4271
8.910894e-06,1.299952e-06,100.5681
8.791685e-06,1.399283e-06,100.7092
9.119511e-06,1.498425e-06,100.8502
8.374453e-06,1.599445e-06,100.9913
8.493662e-06,1.69882e-06,101.1323
8.702278e-06,1.799854e-06,101.2734
9.089708e-06,1.89917e-06,101.4144
8.702278e-06,1.999942e-06,101.5555
8.523464e-06,2.099274e-06,101.6965
8.523464e-06,2.198532e-06,101.8376
8.523464e-06,2.299552e-06,101.9787
8.791685e-06,2.398679e-06,102.1197
8.553267e-06,2.499699e-06,102.2608
8.34465e-06,2.599336e-06,102.4018
8.076429e-06,2.700312e-06,102.5429
8.523464e-06,2.799468e-06,102.6839
8.881092e-06,2.898872e-06,102.825
8.255243e-06,2.999819e-06,102.966
8.374453e-06,3.099194e-06,103.1071
8.136034e-06,3.200141e-06,103.2481
8.612871e-06,3.299298e-06,103.3892
8.285046e-06,3.400288e-06,103.5302
8.761883e-06,3.499648e-06,103.6713
8.583069e-06,3.599009e-06,103.8123
8.940697e-06,3.699781e-06,103.9534
8.46386e-06,3.799229e-06,104.0944
8.970499e-06,3.900117e-06,104.2355
8.314848e-06,3.999419e-06,104.3766
8.553267e-06,4.100206e-06,104.5176
8.523464e-06,4.199566e-06,104.6587
8.642673e-06,4.299014e-06,104.7997
8.73208e-06,4.400034e-06,104.9408
8.73208e-06,4.499423e-06,105.0818
8.970499e-06,4.600195e-06,105.2229
7.838011e-06,4.699541e-06,105.364
8.285046e-06,4.800459e-06,105.505
9.179115e-06,4.899761e-06,105.646
9.119511e-06,4.998947e-06,105.7871
8.374453e-06,5.099908e-06,105.9281
8.940697e-06,5.199341e-06,106.0692
8.285046e-06,5.300302e-06,106.2102
8.612871e-06,5.399444e-06,106.3513
8.642673e-06,5.500391e-06,106.4923
8.34465e-06,5.599693e-06,106.6334
9.119511e-06,5.699054e-06,106.7745
8.970499e-06,5.79984e-06,106.9155
8.225441e-06,5.899215e-06,107.0565
8.940697e-06,6.00022e-06,107.1976
8.940697e-06,6.099843e-06,107.3387
9.179115e-06,6.200833e-06,107.4797
8.404255e-06,6.299975e-06,107.6208
8.404255e-06,6.399321e-06,107.7618
8.672476e-06,6.500253e-06,107.9029
8.136034e-06,6.599643e-06,108.0439
8.702278e-06,6.700458e-06,108.185
9.298325e-06,6.79979e-06,108.326
9.089708e-06,6.900897e-06,108.4671
8.970499e-06,7.00017e-06,108.6081
8.434057e-06,7.09937e-06,108.7492
8.404255e-06,7.200331e-06,108.8902
9.149313e-06,7.299735e-06,109.0313
8.702278e-06,7.400595e-06,109.1723
9.417534e-06,7.499941e-06,109.3134
8.881092e-06,7.599039e-06,109.4544
9.179115e-06,7.700059e-06,109.5955
8.612871e-06,7.79955e-06,109.7365
8.73208e-06,7.900555e-06,109.8776
8.374453e-06,7.99977e-06,110.0186
8.612871e-06,8.100717e-06,110.1597
8.85129e-06,8.200019e-06,110.3007
8.612871e-06,8.299307e-06,110.4418
8.523464e-06,8.400137e-06,110.5828
8.553267e-06,8.499454e-06,110.7239
8.761883e-06,8.600517e-06,110.8649
8.642673e-06,8.699892e-06,111.006
8.523464e-06,8.800853e-06,111.1471
8.46386e-06,8.899995e-06,111.2881
8.523464e-06,8.999268e-06,111.4292
8.434057e-06,9.1002e-06,111.5702
8.34465e-06,9.199575e-06,111.7113
8.523464e-06,9.300347e-06,111.8523
8.165836e-06,9.39981e-06,111.9934
9.000301e-06,9.501062e-06,112.1344
8.791685e-06,9.600379e-06,112.2755
8.73208e-06,9.699506e-06,112.4165
8.940697e-06,9.800468e-06,112.5576
8.523464e-06,9.899828e-06,112.6986
9.208918e-06,1.00008e-05,112.8397
8.73208e-06,1.010022e-05,112.9807
9.030104e-06,1.020099e-05,113.1218
8.73208e-06,1.030034e-05,113.2628
8.821487e-06,1.039966e-05,113.4039
8.404255e-06,1.050065e-05,113.5449
9.536743e-06,1.05998e-05,113.686
8.165836e-06,1.070078e-05,113.827
8.702278e-06,1.080014e-05,113.9681
8.523464e-06,1.090109e-05,114.1092
9.208918e-06,1.100023e-05,114.2502
8.881092e-06,1.109953e-05,114.3913
9.000301e-06,1.120071e-05,114.5323
9.208918e-06,1.130004e-05,114.6734
8.642673e-06,1.140087e-05,114.8145
9.179115e-06,1.150022e-05,114.9555
8.791685e-06,1.160121e-05,115.0965
8.940697e-06,1.170045e-05,115.2376
8.881092e-06,1.179977e-05,115.3786
8.73208e-06,1.190057e-05,115.5197
8.523464e-06,1.199997e-05,115.6607
9.357929e-06,1.210095e-05,115.8018
8.73208e-06,1.220037e-05,115.9428
9.417534e-06,1.23011e-05,116.0839
7.927418e-06,1.240044e-05,116.2249
8.612871e-06,1.24997e-05,116.366
8.73208e-06,1.260068e-05,116.507
9.208918e-06,1.269986e-05,116.6481
8.73208e-06,1.280087e-05,116.7891
9.268522e-06,1.290032e-05,116.9302
8.553267e-06,1.30011e-05,117.0713
8.791685e-06,1.310041e-05,117.2123
8.85129e-06,1.319952e-05,117.3534
8.73208e-06,1.330055e-05,117.4944
8.73208e-06,1.339985e-05,117.6355
8.73208e-06,1.350084e-05,117.7765
8.612871e-06,1.360006e-05,117.9176
8.791685e-06,1.370099e-05,118.0586
8.73208e-06,1.380041e-05,118.1997
8.791685e-06,1.38997e-05,118.3407
9.23872e-06,1.40005e-05,118.4818
0.00273633,1.409989e-05,118.6228
0.002737105,1.420084e-05,118.7638
0.002737015,1.43002e-05,118.9049
0.002737641,1.439945e-05,119.0459
0.002737731,1.450029e-05,119.187
0.002738088,1.459962e-05,119.3281
0.002738059,1.470075e-05,119.4691
0.002738625,1.480011e-05,119.6101
0.0027394,1.490087e-05,119.7512
0.00273934,1.50003e-05,119.8922
0.002739459,1.50995e-05,120.0333
0.002739847,1.520051e-05,120.1743
0.002740443,1.529962e-05,120.3154
0.002740711,1.540063e-05,120.4564
0.002741009,1.550012e-05,120.5975
0.002741843,1.560105e-05,120.7385
0.002741784,1.570043e-05,120.8796
0.002741814,1.579949e-05,121.0206
0.00274229,1.59005e-05,121.1617
0.002742946,1.599971e-05,121.3028
0.002742887,1.61007e-05,121.4438
0.002744347,1.619991e-05,121.5848
0.002743781,1.63009e-05,121.7259
0.002744555,1.640061e-05,121.867
0.002744704,1.649986e-05,122.008
0.002744913,1.660068e-05,122.1491
0.002745092,1.67e-05,122.2901
0.002746016,1.680097e-05,122.4311
0.002746105,1.69003e-05,122.5722
0.00274685,1.700116e-05,122.7132
0.002746671,1.710046e-05,122.8543
0.002747089,1.719984e-05,122.9954
0.002746642,1.730083e-05,123.1364
0.002747416,1.740007e-05,123.2775
0.002748013,1.75009e-05,123.4185
0.002747953,1.760032e-05,123.5595
0.002748698,1.770124e-05,123.7006
0.002748787,1.78006e-05,123.8416
0.002749264,1.789967e-05,123.9827
0.002749711,1.800069e-05,124.1237
0.002749741,1.810018e-05,124.2648
0.002750605,1.820113e-05,124.4059
0.002750993,1.830036e-05,124.5469
0.002751172,1.84013e-05,124.688
0.00275144,1.850077e-05,124.829
0.002751619,1.859991e-05,124.9701
0.002752513,1.870091e-05,125.1111
0.002752721,1.880004e-05,125.2522
0.002752542,1.890105e-05,125.3932
0.002753288,1.900042e-05,125.5343
0.002753288,1.910144e-05,125.6753
0.002753139,1.92006e-05,125.8164
0.002754509,1.929987e-05,125.9574
0.002754182,1.940086e-05,126.0985
0.002754956,1.950013e-05,126.2395
0.002755195,1.960096e-05,126.3805
0.002755791,1.97004e-05,126.5216
0.002756238,1.980124e-05,126.6626
0.002755344,1.990059e-05,126.8037
0.002756745,1.999985e-05,126.9447
0.002757162,2.010062e-05,127.0858
0.002757728,2.019994e-05,127.2268
0.002757549,2.030084e-05,127.3679
0.002758056,2.04002e-05,127.5089
0.002758652,2.049928e-05,127.65
0.002758443,2.060043e-05,127.791
0.00275898,2.069978e-05,127.9321
0.002759993,2.080074e-05,128.0732
0.002759784,2.089987e-05,128.2142
0.002759904,2.100084e-05,128.3553
0.00276053,2.110023e-05,128.4963
0.002760917,2.119945e-05,128.6374
0.002761185,2.130061e-05,128.7784
0.002761483,2.139964e-05,128.9195
0.002761811,2.15007e-05,129.0605
0.002762079,2.160012e-05,129.2016
0.002762377,2.170105e-05,129.3426
0.002762884,2.180024e-05,129.4837
0.00276348,2.189956e-05,129.6247
0.002763122,2.20006e-05,129.7658
0.002763122,2.209985e-05,129.9068
0.002764583,2.220066e-05,130.0479
0.002764344,2.229998e-05,130.1889
0.00276503,2.240109e-05,130.33
0.002765179,2.25004e-05,130.471
0.002765387,2.259949e-05,130.6121
0.002765805,2.270061e-05,130.7531
0.002766073,2.279991e-05,130.8942
0.00276655,2.290077e-05,131.0352
0.002767354,2.300007e-05,131.1763
0.002766877,2.310086e-05,131.3173
0.002768248,2.320034e-05,131.4584
0.002767622,2.329983e-05,131.5994
0.002768099,2.340091e-05,131.7405
0.002768368,2.350003e-05,131.8815
0.002768606,2.360101e-05,132.0226
0.002769411,2.37003e-05,132.1636
0.00276956,2.380124e-05,132.3047
0.002769947,2.390053e-05,132.4457
0.002770543,2.399975e-05,132.5868
0.00277096,2.410095e-05,132.7278
0.002771378,2.42002e-05,132.8689
0.002770931,2.430119e-05,133.0099
0.002771914,2.44003e-05,133.151
0.002771795,2.450125e-05,133.292
0.002771974,2.460064e-05,133.4331
0.002772868,2.469982e-05,133.5741
0.002773255,2.480079e-05,133.7152
0.002773255,2.490012e-05,133.8562
0.00277397,2.500127e-05,133.9973
0.002773702,2.51005e-05,134.1383
0.002774626,2.520134e-05,134.2794
0.002774298,2.530073e-05,134.4204
0.002775162,2.540002e-05,134.5615
0.002775341,2.550105e-05,134.7026
0.002775222,2.560036e-05,134.8436
0.002775401,2.570108e-05,134.9846
0.002775908,2.58005e-05,135.1257
0.002776146,2.590143e-05,135.2667
0.00277698,2.600085e-05,135.4078
0.002777398,2.609988e-05,135.5488
0.002777368,2.620101e-05,135.6899
0.002778053,2.630024e-05,135.8309
0.002778113,2.640121e-05,135.972
0.002778441,2.650036e-05,136.113
0.002778977,2.659972e-05,136.2541
0.002779484,2.670074e-05,136.3951
0.002779692,2.679987e-05,136.5361
0.00278011,2.690105e-05,136.6772
0.002780527,2.70001e-05,136.8183
0.002780616,2.710112e-05,136.9593
0.002781272,2.720032e-05,137.1004
0.002781183,2.729965e-05,137.2415
0.00278163,2.740051e-05,137.3825
0.002782762,2.749976e-05,137.5235
0.002782434,2.760097e-05,137.6646
0.002782792,2.77002e-05,137.8057
0.002783239,2.7801e-05,137.9467
0.002783328,2.790027e-05,138.0878
0.002783984,2.799963e-05,138.2288
0.002783984,2.810062e-05,138.3699
0.002784222,2.819971e-05,138.5109
0.002785176,2.830081e-05,138.6519
0.002785206,2.840011e-05,138.793
0.002785683,2.850121e-05,138.934
0.002785891,2.860049e-05,139.0751
0.002785832,2.869967e-05,139.2161
0.002786726,2.880071e-05,139.3572
0.002786636,2.889984e-05,139.4982
0.002787143,2.900095e-05,139.6393
0.002787709,2.910005e-05,139.7803
0.002787769,2.920104e-05,139.9214
0.002787769,2.930046e-05,140.0624
0.002788633,2.939977e-05,140.2035
0.002788603,2.950066e-05,140.3445
0.002789289,2.959986e-05,140.4856
0.002789497,2.970111e-05,140.6267
0.002789885,2.980018e-05,140.7677
0.002790213,2.990119e-05,140.9088
0.002790242,3.000033e-05,141.0498
0.002791166,3.009971e-05,141.1909
0.002791494,3.020106e-05,141.3319
0.002791613,3.030022e-05,141.4729
0.002792239,3.040119e-05,141.614
0.002791882,3.050045e-05,141.755
0.002792865,3.06014e-05,141.8961
0.002793103,3.070067e-05,142.0371
0.002793223,3.079989e-05,142.1782
0.00279355,3.090093e-05,142.3192
0.002793431,3.100029e-05,142.4603
0.002794236,3.110133e-05,142.6013
0.002794385,3.120057e-05,142.7424
0.002795249,3.130136e-05,142.8834
0.002794564,3.140073e-05,143.0245
0.002795428,3.149996e-05,143.1655
0.002796233,3.160101e-05,143.3066
0.002796143,3.170004e-05,143.4476
0.002796263,3.180122e-05,143.5887
0.00279665,3.190066e-05,143.7297
0.002796948,3.200158e-05,143.8708
0.002797186,3.210074e-05,144.0118
0.002797902,3.22001e-05,144.1529
0.002798021,3.230118e-05,144.2939
0.00279817,3.24003e-05,144.435
0.002798766,3.250148e-05,144.576
0.002799273,3.260047e-05,144.7171
0.002799839,3.270156e-05,144.8581
0.002799481,3.280082e-05,144.9992
0.002800494,3.290018e-05,145.1402
0.002800345,3.300101e-05,145.2812
0.002800643,3.310022e-05,145.4223
0.002801329,3.320134e-05,145.5634
0.002802253,3.330057e-05,145.7044
0.002802134,3.339964e-05,145.8455
0.002802283,3.350075e-05,145.9865
0.002801985,3.360011e-05,146.1276
0.002803057,3.370107e-05,146.2686
0.002803624,3.380014e-05,146.4097
0.002803177,3.390123e-05,146.5507
0.002803981,3.400056e-05,146.6918
0.002804518,3.409963e-05,146.8328
0.002804965,3.42007e-05,146.9739
0.002804756,3.429984e-05,147.1149
0.002804995,3.440095e-05,147.256
0.002805591,3.450019e-05,147.3971
0.002806216,3.46013e-05,147.5381
0.002806574,3.470038e-05,147.6792
0.002806365,3.47996e-05,147.8202
0.002807528,3.490064e-05,147.9613
0.002807289,3.499995e-05,148.1023
0.002807617,3.510092e-05,148.2434
0.002807856,3.520009e-05,148.3845
0.002809107,3.530135e-05,148.5255
0.002808809,3.540059e-05,148.6666
0.002809823,3.549985e-05,148.8076
0.002809942,3.560066e-05,148.9487
0.002809912,3.570005e-05,149.0897
0.00281021,3.580103e-05,149.2307
0.002810508,3.590019e-05,149.3718
0.002810419,3.600121e-05,149.5128
0.002811641,3.610045e-05,149.6539
0.002812117,3.619977e-05,149.7949
0.002812445,3.630079e-05,149.936
0.002812982,3.64e-05,150.077
0.002812684,3.650102e-05,150.2181
0.00281316,3.660031e-05,150.3591
0.002813697,3.670136e-05,150.5002
0.002813786,3.680066e-05,150.6412
0.00281474,3.689963e-05,150.7823
0.002815008,3.700081e-05,150.9234
0.002815634,3.710044e-05,151.0644
0.002815485,3.720143e-05,151.2054
0.002815962,3.730043e-05,151.3465
0.002816379,3.740159e-05,151.4876
0.002816558,3.750081e-05,151.6286
0.002817005,3.759995e-05,151.7697
0.002817363,3.770093e-05,151.9107
0.002817631,3.78003e-05,152.0517
0.00281778,3.790148e-05,152.1928
0.002818614,3.800055e-05,152.3338
0.002818942,3.810177e-05,152.4749
0.002818733,3.820079e-05,152.6159
0.002818704,3.830003e-05,152.7569
0.002819687,3.840098e-05,152.898
0.002820015,3.850035e-05,153.0391
0.002820581,3.860124e-05,153.1801
0.002820551,3.870047e-05,153.3212
0.002821445,3.880175e-05,153.4622
0.002821714,3.890095e-05,153.6033
0.002821594,3.900004e-05,153.7443
0.002822489,3.91011e-05,153.8854
0.002823055,3.920049e-05,154.0264
0.002822757,3.930146e-05,154.1675
0.002823472,3.940056e-05,154.3085
0.00282371,3.949998e-05,154.4496
0.002824336,3.9601e-05,154.5906
0.002824336,3.970013e-05,154.7317
0.002825469,3.980122e-05,154.8727
0.002825648,3.990038e-05,155.0138
0.002825648,4.000147e-05,155.1548
0.002826214,4.01006e-05,155.2959
0.002826542,4.020003e-05,155.437
0.00282678,4.030085e-05,155.578
0.002827018,4.040012e-05,155.719
0.002827823,4.050123e-05,155.8601
0.002828121,4.060051e-05,156.0011
0.002828538,4.070142e-05,156.1422
0.002828777,4.080054e-05,156.2832
0.00282988,4.090012e-05,156.4243
0.002830178,4.100088e-05,156.5653
0.002830535,4.110011e-05,156.7064
0.002830803,4.120097e-05,156.8474
0.00283131,4.130037e-05,156.9885
0.002831519,4.140146e-05,157.1295
0.002832264,4.150061e-05,157.2706
0.002832264,4.159987e-05,157.4116
0.002833039,4.170086e-05,157.5527
0.002833784,4.180004e-05,157.6937
0.002833635,4.190102e-05,157.8348
0.002834499,4.200032e-05,157.9758
0.002834857,4.210137e-05,158.1169
0.002834886,4.220086e-05,158.258
0.002835602,4.230019e-05,158.399
0.002836227,4.240112e-05,158.5401
0.002836436,4.250011e-05,158.6811
0.002836585,4.26012e-05,158.8222
0.002837479,4.270044e-05,158.9632
0.002837747,4.280152e-05,159.1042
0.002838403,4.290052e-05,159.2453
0.00283888,4.300004e-05,159.3863
0.002839655,4.310101e-05,159.5274
0.002839327,4.320015e-05,159.6684
0.002840459,4.330109e-05,159.8095
0.002840996,4.340045e-05,159.9505
0.002841562,4.350155e-05,160.0916
0.002842069,4.360067e-05,160.2326
0.002842098,4.370023e-05,160.3737
0.002842337,4.380093e-05,160.5147
0.002843201,4.390026e-05,160.6558
0.002843857,4.400156e-05,160.7968
