Repository: nidro65/josephson_junction_analysis

# josephson_junction_analysis
This repository was created during an internship in the laboratory of the Institute of Micro and Nano Electronic Systems (IMS) at the Karlsruhe Institute of Technology (KIT).
In this lab course, we fabricated Josephson Junctions from the ground up, starting with depositing a Nb/Al-AlOx/Nb trilayer, over structuring the junctions and wiring, to depositing SiOx as an isolation layer. Afterwards, we measured a few of the produced junctions in the limited time we had left.
There were two types of Josephson Junctions measured, one with a meandering feed line and VIAs in the feed line and one type of josephson junctions with straight feedlines.
The VIAs were supposed to detach the junctions from stress induces from long feed lines. The comparison between the two types was then supposed to yield insights into the effect of stress induced by long feedlines.

The plotting into standalone HTML files is done with the plotting library Bokeh. Each HTML is included in the repository.

The following command imports the *.csv files from the measurements and produces plots for every current sweep. Additionally, some analyses were made to determine the critical temperature and the superconducting energy gap and more. To account for possible systematic errors in the fabrication process, the area of the junctions was corrected by considering the theoretical dependence of the normal resistance on area, as well as the critical current on area.

    python3 ./visualize_data_bokeh.py

The next script analyzed the difference between curved (short) and straight (long) feed lines. For this, area indepedent metrics were used to analyze differences between the two types. The standard deviations and mean values are calculated and a statistical test is performed.

    python3 ./visualize_curved_straight_bokeh.py

Lastly, measured voltage sweeps were analyzed and the subgap regions were compared to the subgap regions of the current sweeps.

    python3 ./visualize_vsweeps_bokeh.py

File: 04_NanoPr_w13_chipAI08/CH2_JJ7x7_straight_T4p47K_Isweep.csv (part 1 of 2)
voltage [V],current [A],time [s]
-0.003905743,-3.999953e-05,0.0
-0.003895104,-3.990013e-05,0.1410702
-0.003884822,-3.979936e-05,0.2821139
-0.003874421,-3.970007e-05,0.4231768
-0.003864914,-3.959912e-05,0.564216
-0.003854215,-3.949979e-05,0.7052698
-0.003844172,-3.939864e-05,0.8463162
-0.003833562,-3.929953e-05,0.9873662
-0.003823936,-3.92002e-05,1.128428
-0.00381282,-3.909918e-05,1.26947
-0.003802747,-3.899992e-05,1.410547
-0.003792167,-3.88991e-05,1.551561
-0.003782034,-3.879983e-05,1.692598
-0.003771812,-3.870022e-05,1.83365
-0.003761888,-3.859929e-05,1.974717
-0.003751636,-3.850005e-05,2.115737
-0.003740191,-3.839906e-05,2.256777
-0.003730297,-3.829987e-05,2.397839
-0.003719062,-3.819879e-05,2.538886
-0.003708422,-3.809974e-05,2.679932
-0.00369817,-3.800036e-05,2.820976
-0.00368762,-3.789937e-05,2.962041
-0.003676742,-3.779992e-05,3.103085
-0.003666192,-3.769892e-05,3.244134
-0.003656298,-3.759976e-05,3.385178
-0.003645778,-3.749879e-05,3.52622
-0.003634661,-3.739959e-05,3.66725
-0.003623933,-3.730012e-05,3.8083
-0.003613234,-3.719934e-05,3.94935
-0.003602833,-3.709996e-05,4.090419
-0.003592044,-3.699868e-05,4.231468
-0.00358057,-3.689935e-05,4.372507
-0.00357008,-3.680025e-05,4.51355
-0.003558755,-3.669923e-05,4.654607
-0.00354746,-3.659989e-05,4.795645
-0.00353691,-3.649894e-05,4.936688
-0.003525913,-3.639954e-05,5.077749
-0.003514558,-3.629872e-05,5.21881
-0.003503919,-3.619943e-05,5.359846
-0.003492504,-3.610007e-05,5.500895
-0.003481597,-3.599911e-05,5.64196
-0.003469706,-3.589992e-05,5.783
-0.003458977,-3.579893e-05,5.924041
-0.003447473,-3.569968e-05,6.065083
-0.003435582,-3.56003e-05,6.206142
-0.003424227,-3.549947e-05,6.347182
-0.003412485,-3.540017e-05,6.488224
-0.003400832,-3.52991e-05,6.62926
-0.003388375,-3.519964e-05,6.770319
-0.00337702,-3.509862e-05,6.911371
-0.003364414,-3.499944e-05,7.052408
-0.003352523,-3.490012e-05,7.193446
-0.003339708,-3.479919e-05,7.33451
-0.00332728,-3.469986e-05,7.475562
-0.003314734,-3.45991e-05,7.616608
-0.003301531,-3.44997e-05,7.757658
-0.00328815,-3.439873e-05,7.898718
-0.00327462,-3.429927e-05,8.039763
-0.00326106,-3.420017e-05,8.180823
-0.00324595,-3.409915e-05,8.321884
-0.003232032,-3.399992e-05,8.462929
-0.003216535,-3.389893e-05,8.60398
-0.003201008,-3.379956e-05,8.745023
-0.003184766,-3.370036e-05,8.886076
-0.003165752,-3.359938e-05,9.027118
-0.003146589,-3.350005e-05,9.168154
-0.003123105,-3.339906e-05,9.309196
-0.003093809,-3.329989e-05,9.450242
-0.002811581,-3.319893e-05,9.591288
-0.002810061,-3.309963e-05,9.732349
-0.002809614,-3.300022e-05,9.873405
-0.002808988,-3.289942e-05,10.01445
-0.002807677,-3.280013e-05,10.15548
-0.002807051,-3.269914e-05,10.29654
-0.002805918,-3.259981e-05,10.43758
-0.002805203,-3.249901e-05,10.57862
-0.002804637,-3.239962e-05,10.71966
-0.002803475,-3.230029e-05,10.86071
-0.002803087,-3.219931e-05,11.00177
-0.002802104,-3.210001e-05,11.14281
-0.002800822,-3.199917e-05,11.28388
-0.002800494,-3.189985e-05,11.42494
-0.002799779,-3.18004e-05,11.56598
-0.002798676,-3.169935e-05,11.70702
-0.00279811,-3.160015e-05,11.84808
-0.002797455,-3.149913e-05,11.98915
-0.002796352,-3.139996e-05,12.13019
-0.002795875,-3.129893e-05,12.27124
-0.002794713,-3.119983e-05,12.41231
-0.002794445,-3.11005e-05,12.55336
-0.002793729,-3.099946e-05,12.6944
-0.002793491,-3.090002e-05,12.83545
-0.002792448,-3.079906e-05,12.97649
-0.00279212,-3.069991e-05,13.11755
-0.002791643,-3.060055e-05,13.2586
-0.002791017,-3.049959e-05,13.39966
-0.002790093,-3.040026e-05,13.54071
-0.002788991,-3.029942e-05,13.68176
-0.002788186,-3.020006e-05,13.8228
-0.00278756,-3.009877e-05,13.96385
-0.002786338,-2.999949e-05,14.1049
-0.00278616,-2.990033e-05,14.24595
-0.002785653,-2.979935e-05,14.38701
-0.002784401,-2.970002e-05,14.52805
-0.002784878,-2.959903e-05,14.66911
-0.002783477,-2.94997e-05,14.81014
-0.002782941,-2.939889e-05,14.95121
-0.002782553,-2.929955e-05,15.09227
-0.002781719,-2.920019e-05,15.23332
-0.002781183,-2.909919e-05,15.37436
-0.002780199,-2.900003e-05,15.51542
-0.002780437,-2.889898e-05,15.65647
-0.002778888,-2.87997e-05,15.79752
-0.002778441,-2.870041e-05,15.93857
-0.002777427,-2.859956e-05,16.07962
-0.002777904,-2.85002e-05,16.22067
-0.002776742,-2.839912e-05,16.36172
-0.002775699,-2.829975e-05,16.50277
-0.002775043,-2.819872e-05,16.64381
-0.002774268,-2.809953e-05,16.78486
-0.002774119,-2.800024e-05,16.92592
-0.002773523,-2.789931e-05,17.06698
-0.002772868,-2.779996e-05,17.20803
-0.002772778,-2.769915e-05,17.34907
-0.002771229,-2.759979e-05,17.4901
-0.00277102,-2.750038e-05,17.63116
-0.002770305,-2.739938e-05,17.77221
-0.002769947,-2.730024e-05,17.91326
-0.002768755,-2.71992e-05,18.05429
-0.002768189,-2.709994e-05,18.19534
-0.002767682,-2.699895e-05,18.33641
-0.002766728,-2.689958e-05,18.47746
-0.002766669,-2.680038e-05,18.61851
-0.002766043,-2.669936e-05,18.75957
-0.002765536,-2.660012e-05,18.9006
-0.002765059,-2.649912e-05,19.04166
-0.002763987,-2.639998e-05,19.18273
-0.002763897,-2.629898e-05,19.32379
-0.002763361,-2.619969e-05,19.46483
-0.002762318,-2.610032e-05,19.60586
-0.00276199,-2.599951e-05,19.74693
-0.002761573,-2.59002e-05,19.88797
-0.002760977,-2.579919e-05,20.02902
-0.002759576,-2.569986e-05,20.17006
-0.002759248,-2.560076e-05,20.31108
-0.002759218,-2.549976e-05,20.45211
-0.002758324,-2.540037e-05,20.59317
-0.002757311,-2.529936e-05,20.73421
-0.002756834,-2.52001e-05,20.87526
-0.002756476,-2.509926e-05,21.0163
-0.002755463,-2.49999e-05,21.15736
-0.002754986,-2.490048e-05,21.29842
-0.002754569,-2.479942e-05,21.43948
-0.002753794,-2.470023e-05,21.58052
-0.002753288,-2.459923e-05,21.72157
-0.002752483,-2.45e-05,21.86263
-0.002752483,-2.44007e-05,22.00368
-0.002751291,-2.429988e-05,22.14474
-0.002751023,-2.420053e-05,22.2858
-0.002750635,-2.409956e-05,22.42686
-0.00274986,-2.400011e-05,22.56792
-0.002748847,-2.389908e-05,22.70897
-0.002748072,-2.379999e-05,22.85001
-0.002747953,-2.370062e-05,22.99105
-0.002747416,-2.359968e-05,23.13208
-0.002746403,-2.350035e-05,23.27313
-0.002746105,-2.339948e-05,23.4142
-0.002745688,-2.330012e-05,23.55524
-0.00274533,-2.319881e-05,23.69628
-0.002744585,-2.309946e-05,23.83732
-0.002743185,-2.300034e-05,23.97838
-0.002743453,-2.28993e-05,24.11944
-0.002742589,-2.280013e-05,24.2605
-0.002741963,-2.269908e-05,24.40154
-0.002741992,-2.259972e-05,24.5426
-0.002740622,-2.250058e-05,24.68364
-0.002740443,-2.239957e-05,24.82469
-0.002739549,-2.230021e-05,24.96575
-0.002739102,-2.219922e-05,25.10681
-0.002738267,-2.210008e-05,25.24785
-0.002738237,-2.1999e-05,25.3889
-0.002737492,-2.189972e-05,25.52995
-0.002736598,-2.180038e-05,25.67099
-0.002736002,-2.169961e-05,25.81204
-0.002735853,-2.160021e-05,25.95309
-0.002734631,-2.149906e-05,26.09415
-0.002733707,-2.139977e-05,26.23521
-0.00273338,-2.129869e-05,26.37625
-0.002733141,-2.119952e-05,26.5173
-0.00273183,-2.110026e-05,26.65834
-0.002731681,-2.09993e-05,26.79938
-0.002731264,-2.089994e-05,26.94044
-0.002730519,-2.079914e-05,27.08148
-0.002729326,-2.069979e-05,27.22254
-0.002728671,-2.060036e-05,27.36358
-0.002728909,-2.049938e-05,27.50463
-0.002727956,-2.040018e-05,27.64568
-0.002726972,-2.029925e-05,27.78674
-0.002726585,-2.019994e-05,27.92779
-0.002726018,-2.009893e-05,28.06882
-0.002725661,-1.99998e-05,28.20989
-0.002724648,-1.990036e-05,28.35094
-0.002724171,-1.979938e-05,28.49199
-0.002723306,-1.970014e-05,28.63304
-0.002722383,-1.959917e-05,28.77411
-0.002722561,-1.95e-05,28.91516
-0.002721995,-1.940072e-05,29.05623
-0.002721727,-1.92998e-05,29.1973
-0.002720714,-1.920039e-05,29.33833
-0.00271979,-1.909958e-05,29.47937
-0.00271982,-1.900028e-05,29.62041
-0.002718598,-1.889929e-05,29.76147
-0.002718031,-1.879991e-05,29.90252
-0.002717078,-1.870081e-05,30.04356
-0.002716452,-1.859978e-05,30.18462
-0.002716452,-1.850034e-05,30.32566
-0.002715379,-1.839943e-05,30.46671
-0.0027152,-1.830012e-05,30.60776
-0.002714664,-1.819931e-05,30.74881
-0.002713948,-1.809996e-05,30.88984
-0.002713323,-1.80005e-05,31.03089
-0.002713114,-1.789951e-05,31.17194
-0.00271222,-1.780027e-05,31.313
-0.002711385,-1.769931e-05,31.45404
-0.002710462,-1.760003e-05,31.59509
-0.002710134,-1.750074e-05,31.73616
-0.002709687,-1.73999e-05,31.87719
-0.002708912,-1.730057e-05,32.01825
-0.002708375,-1.719953e-05,32.15929
-0.00270775,-1.710013e-05,32.30033
-0.002706856,-1.699913e-05,32.4414
-0.002706379,-1.69e-05,32.58246
-0.002705872,-1.680068e-05,32.7235
-0.002705693,-1.669971e-05,32.86455
-0.00270468,-1.660034e-05,33.00559
-0.002704114,-1.64995e-05,33.14664
-0.002703488,-1.64001e-05,33.28769
-0.002702832,-1.630049e-05,33.42874
-0.002702326,-1.619956e-05,33.56979
-0.002701133,-1.610038e-05,33.71084
-0.002700537,-1.599937e-05,33.8519
-0.002700448,-1.590011e-05,33.99296
-0.002699792,-1.579915e-05,34.13399
-0.00269863,-1.56997e-05,34.27502
-0.002697825,-1.560057e-05,34.41609
-0.002697527,-1.549957e-05,34.55714
-0.002696902,-1.540028e-05,34.69819
-0.002695978,-1.529927e-05,34.83922
-0.002696037,-1.52001e-05,34.98027
-0.002694994,-1.50991e-05,35.12135
-0.00269419,-1.499976e-05,35.26241
-0.002693713,-1.490043e-05,35.40347
-0.002693206,-1.479959e-05,35.54452
-0.002692997,-1.470026e-05,35.68557
-0.002692491,-1.459906e-05,35.82661
-0.002691448,-1.449978e-05,35.96767
-0.002690852,-1.440062e-05,36.10872
-0.002689749,-1.429954e-05,36.24976
-0.002689511,-1.420021e-05,36.39079
-0.002688348,-1.409929e-05,36.53185
-0.002687842,-1.400002e-05,36.6729
-0.002687275,-1.389917e-05,36.81394
-0.002687067,-1.379977e-05,36.95498
-0.002685726,-1.370047e-05,37.09604
-0.002685487,-1.359933e-05,37.2371
-0.002684951,-1.350025e-05,37.37814
-0.002684414,-1.339923e-05,37.51919
-0.00268364,-1.329996e-05,37.66023
-0.002682954,-1.320057e-05,37.80128
-0.00268203,-1.309971e-05,37.94233
-0.002681196,-1.300038e-05,38.08338
-0.002680451,-1.289927e-05,38.22443
-0.002680153,-1.279997e-05,38.36547
-0.002679288,-1.269902e-05,38.50653
-0.002678633,-1.259991e-05,38.64758
-0.002678365,-1.250056e-05,38.78862
-0.002677411,-1.239964e-05,38.92967
-0.002676785,-1.230037e-05,39.07071
-0.0026761,-1.219944e-05,39.21178
-0.002675712,-1.210012e-05,39.35282
-0.002674371,-1.199912e-05,39.49387
-0.002673686,-1.18998e-05,39.63492
-0.002673417,-1.180064e-05,39.77597
-0.002672076,-1.169962e-05,39.91701
-0.002671391,-1.160035e-05,40.05804
-0.002670795,-1.149927e-05,40.1991
-0.002669901,-1.139998e-05,40.34016
-0.002669215,-1.130084e-05,40.48121
-0.002668798,-1.119981e-05,40.62225
-0.002667964,-1.11003e-05,40.76332
-0.002667189,-1.099933e-05,40.90438
-0.002666622,-1.090024e-05,41.04543
-0.00266555,-1.079911e-05,41.18646
-0.002664745,-1.069991e-05,41.32752
-0.002664119,-1.06006e-05,41.46857
-0.002663076,-1.049976e-05,41.60961
-0.002662599,-1.040041e-05,41.75065
-0.002662003,-1.029931e-05,41.89173
-0.0026609,-1.020006e-05,42.03277
-0.002660185,-1.010066e-05,42.17382
-0.002658874,-9.999814e-06,42.31489
-0.002658129,-9.900483e-06,42.45594
-0.002657354,-9.799565e-06,42.59699
-0.002656102,-9.700219e-06,42.73806
-0.002655745,-9.599316e-06,42.87912
-0.002654582,-9.499985e-06,43.02016
-0.00265336,-9.400246e-06,43.16119
-0.002652168,-9.299314e-06,43.30223
-0.002651572,-9.200216e-06,43.44328
-0.002649784,-9.099196e-06,43.58432
-0.002648801,-8.999879e-06,43.72537
-0.002647907,-8.898933e-06,43.8664
-0.002646625,-8.799791e-06,44.00747
-0.002646327,-8.700357e-06,44.14851
-0.002645046,-8.599338e-06,44.28956
-0.002643436,-8.500065e-06,44.43062
-0.002641767,-8.39906e-06,44.57167
-0.002640158,-8.299918e-06,44.71271
-0.002638459,-8.200615e-06,44.85376
-0.002636522,-8.09964e-06,44.99482
-0.002635092,-8.000192e-06,45.13584
-0.002632499,-7.899376e-06,45.27688
-0.002630323,-7.800045e-06,45.41793
-0.002628565,-7.698822e-06,45.55899
-0.002625763,-7.599519e-06,45.70007
-0.00262177,-7.500421e-06,45.84112
-0.002617747,-7.399445e-06,45.98217
-0.002611965,-7.299954e-06,46.12323
-0.002603799,-7.199094e-06,46.26428
-0.00259307,-7.099778e-06,46.40531
-0.002577871,-6.998976e-06,46.54635
-0.002560288,-6.899572e-06,46.6874
-0.002539158,-6.800241e-06,46.82843
-0.00251466,-6.699251e-06,46.96947
-0.002488226,-6.599992e-06,47.11052
-0.002456695,-6.498987e-06,47.25157
-0.002426207,-6.399699e-06,47.39261
-0.002392173,-6.300295e-06,47.53366
-0.002355456,-6.199494e-06,47.67471
-0.002315491,-6.100148e-06,47.81575
-0.002274036,-5.998692e-06,47.95682
-0.002231419,-5.899317e-06,48.09786
-0.002185941,-5.798385e-06,48.23892
-0.002140611,-5.699272e-06,48.37997
-0.002093077,-5.599853e-06,48.52103
-0.002041399,-5.499009e-06,48.66208
-0.00198707,-5.399721e-06,48.80315
-0.001933843,-5.29892e-06,48.9442
-0.00187543,-5.199487e-06,49.08524
-0.001817048,-5.10017e-06,49.2263
-0.001753539,-4.999209e-06,49.36736
-0.001685977,-4.899965e-06,49.50842
-0.001615703,-4.798989e-06,49.64945
-0.001535475,-4.699716e-06,49.79051
-0.001426905,-4.598754e-06,49.93158
-0.00135392,-4.499263e-06,50.07262
-0.001334071,-4.400179e-06,50.21365
-0.001312047,-4.299131e-06,50.35471
-0.001287758,-4.199581e-06,50.49577
-0.001262128,-4.098649e-06,50.6368
-0.00123471,-3.999594e-06,50.77784
-0.001203358,-3.898604e-06,50.9189
-0.001169443,-3.799185e-06,51.05996
-0.001130968,-3.699926e-06,51.20101
-0.001087546,-3.599096e-06,51.34206
-0.001038909,-3.499677e-06,51.48312
-0.000969708,-3.398643e-06,51.62417
-0.000890851,-3.299385e-06,51.76522
-0.0008572936,-3.200214e-06,51.90628
-0.0008288324,-3.099121e-06,52.04733
-0.0008009672,-2.999775e-06,52.18837
-0.00076738,-2.898902e-06,52.32943
-0.0007289648,-2.799366e-06,52.47048
-0.0006695092,-2.698609e-06,52.61154
-0.0006284416,-2.599263e-06,52.7526
-0.000597477,-2.499626e-06,52.89364
-0.0005637705,-2.398621e-06,53.0347
-0.0005195439,-2.299494e-06,53.17576
-0.0004817545,-2.198489e-06,53.3168
-0.000448823,-2.099143e-06,53.45785
-0.0004116595,-1.999942e-06,53.59889
-0.0003788173,-1.899112e-06,53.73993
-0.0003452003,-1.799708e-06,53.88096
-0.0003116727,-1.698572e-06,54.022
-0.0002793968,-1.599372e-06,54.16306
-0.0002486408,-1.498367e-06,54.30409
-0.0002177954,-1.399123e-06,54.44513
-0.0001867712,-1.299908e-06,54.58617
-0.0001558363,-1.198918e-06,54.72723
5.602837e-06,-1.099586e-06,54.86827
5.781651e-06,-9.986543e-07,55.00932
6.467104e-06,-8.993375e-07,55.15037
5.722046e-06,-7.981289e-07,55.29141
5.543232e-06,-6.987248e-07,55.43247
6.109476e-06,-5.997426e-07,55.57351
6.109476e-06,-4.987087e-07,55.71455
6.347895e-06,-3.993337e-07,55.8556
5.602837e-06,-2.982997e-07,55.99666
6.407499e-06,-1.990265e-07,56.13769
6.169081e-06,-9.985524e-08,56.27875
5.871058e-06,1.280569e-09,56.41981
5.722046e-06,1.0035e-07,56.56116
5.781651e-06,1.994777e-07,56.70221
5.781651e-06,2.988963e-07,56.84324
5.841255e-06,3.998721e-07,56.98429
5.871058e-06,4.991161e-07,57.12533
6.228685e-06,6.000773e-07,57.26639
5.662441e-06,6.992486e-07,57.40743
5.990267e-06,8.002389e-07,57.54848
5.543232e-06,8.997304e-07,57.68953
6.079674e-06,9.991345e-07,57.83058
5.871058e-06,1.099965e-06,57.97163
5.692244e-06,1.199282e-06,58.11267
5.424023e-06,1.300199e-06,58.25373
5.930662e-06,1.399501e-06,58.3948
5.930662e-06,1.498673e-06,58.53584
5.602837e-06,1.599663e-06,58.67689
5.751848e-06,1.699038e-06,58.81795
5.811453e-06,1.800057e-06,58.95899
6.377697e-06,1.899374e-06,59.10002
5.990267e-06,2.000219e-06,59.24107
5.90086e-06,2.099507e-06,59.38212
6.258488e-06,2.198765e-06,59.52316
6.020069e-06,2.299741e-06,59.6642
6.526709e-06,2.398941e-06,59.80524
6.079674e-06,2.499888e-06,59.94628
5.990267e-06,2.59954e-06,60.08731
6.705523e-06,2.700544e-06,60.22835
5.990267e-06,2.799687e-06,60.36939
6.169081e-06,2.899018e-06,60.51042
6.079674e-06,2.999994e-06,60.65146
6.109476e-06,3.099398e-06,60.7925
6.228685e-06,3.200315e-06,60.93355
6.318092e-06,3.299458e-06,61.07458
5.781651e-06,3.400521e-06,61.21562
6.496906e-06,3.499808e-06,61.35666
6.169081e-06,3.599169e-06,61.49772
6.020069e-06,3.69997e-06,61.63875
5.960464e-06,3.79936e-06,61.77979
6.228685e-06,3.900263e-06,61.92083
6.467104e-06,3.999579e-06,62.06187
5.930662e-06,4.10041e-06,62.20291
5.602837e-06,4.199712e-06,62.34396
6.496906e-06,4.299203e-06,62.48502
6.228685e-06,4.400179e-06,62.62607
5.990267e-06,4.499612e-06,62.76711
6.556511e-06,4.600384e-06,62.90816
6.467104e-06,4.699701e-06,63.04922
5.662441e-06,4.800633e-06,63.19025
6.169081e-06,4.899965e-06,63.33129
5.930662e-06,4.999107e-06,63.47234
6.079674e-06,5.100112e-06,63.61337
6.705523e-06,5.199516e-06,63.75441
6.586313e-06,5.300448e-06,63.89544
5.871058e-06,5.399575e-06,64.0365
6.318092e-06,5.500566e-06,64.17753
6.556511e-06,5.599839e-06,64.31856
6.67572e-06,5.69917e-06,64.4596
7.003546e-06,5.799986e-06,64.60067
5.751848e-06,5.899346e-06,64.74171
6.347895e-06,6.000337e-06,64.88274
6.109476e-06,6.100032e-06,65.02378
0.002367646,6.201022e-06,65.16484
0.002403975,6.300193e-06,65.30588
0.002437592,6.399525e-06,65.44693
0.002471328,6.500457e-06,65.58798
0.0025011,6.599861e-06,65.72904
0.002527058,6.700633e-06,65.87008
0.002551019,6.799964e-06,66.01112
0.002573282,6.901042e-06,66.15218
0.002591133,7.000315e-06,66.29324
0.002605677,7.099472e-06,66.43428
0.002616167,7.200448e-06,66.57534
0.002624243,7.299881e-06,66.71638
0.002629608,7.400769e-06,66.85743
0.002633572,7.500072e-06,66.99846
0.002637655,7.59917e-06,67.13952
0.002640456,7.700219e-06,67.28058
0.002643019,7.799681e-06,67.42163
0.002644837,7.900671e-06,67.56266
0.002646834,7.99993e-06,67.70371
0.002649456,8.100862e-06,67.84477
0.002650529,8.200164e-06,67.98581
0.002652436,8.299437e-06,68.12686
0.002653509,8.400253e-06,68.26792
0.002655178,8.499599e-06,68.40897
0.002656579,8.600662e-06,68.55001
0.002658159,8.700037e-06,68.69107
0.002659559,8.800998e-06,68.83211
0.002660006,8.900068e-06,68.97315
0.002661467,8.999399e-06,69.1142
0.002662212,9.100331e-06,69.25527
0.002663463,9.199692e-06,69.39633
0.002665192,9.300449e-06,69.53738
0.002665907,9.399868e-06,69.67843
0.002666533,9.501106e-06,69.81947
0.00266698,9.600451e-06,69.96055
0.002667665,9.699565e-06,70.1016
0.002669662,9.800598e-06,70.24266
0.002670109,9.899901e-06,70.38372
0.002671123,1.000086e-05,70.52476
0.002672106,1.010031e-05,70.6658
0.002672642,1.020107e-05,70.80685
0.002673984,1.030041e-05,70.94792
0.002674431,1.039972e-05,71.08895
0.002675235,1.050071e-05,71.22999
0.002676755,1.059988e-05,71.37105
0.002676845,1.070087e-05,71.51211
0.002677739,1.08002e-05,71.65314
0.002678335,1.090113e-05,71.79417
0.002679676,1.100027e-05,71.93524
0.002679944,1.10996e-05,72.07628
0.002680987,1.120078e-05,72.21732
0.002681702,1.130012e-05,72.35835
0.002682328,1.140093e-05,72.49942
0.002683371,1.150033e-05,72.64047
0.002684057,1.160127e-05,72.7815
0.002684474,1.170047e-05,72.92255
0.002685755,1.17998e-05,73.06361
0.002686858,1.19006e-05,73.20465
0.002687097,1.199997e-05,73.3457
0.002687573,1.210099e-05,73.48676
0.002688468,1.220035e-05,73.62783
0.002689332,1.230113e-05,73.76888
0.002689481,1.240044e-05,73.90993
0.002690107,1.24997e-05,74.05098
0.002690673,1.260066e-05,74.19201
0.002691865,1.269988e-05,74.33307
0.002691686,1.280081e-05,74.47412
0.002692938,1.29003e-05,74.61515
0.002693683,1.300115e-05,74.75619
0.002694696,1.310051e-05,74.89724
0.002695829,1.319962e-05,75.03828
0.00269568,1.330061e-05,75.17932
0.002696097,1.339991e-05,75.32036
0.002697259,1.350093e-05,75.46142
0.002697974,1.360015e-05,75.60248
0.002698898,1.370109e-05,75.74352
0.002699852,1.380044e-05,75.88455
0.002699852,1.389974e-05,76.0256
0.002700746,1.400059e-05,76.16664
0.002701193,1.409996e-05,76.30769
0.002701968,1.420088e-05,76.44875
0.002702832,1.430028e-05,76.5898
0.002702773,1.439951e-05,76.73083
0.002704471,1.450031e-05,76.87187
0.002704382,1.459967e-05,77.01294
0.002705336,1.470075e-05,77.154
0.002705753,1.480013e-05,77.29502
0.002706587,1.490094e-05,77.43608
0.002706259,1.500032e-05,77.57713
0.002708137,1.509956e-05,77.71817
0.002708107,1.520052e-05,77.85921
0.002709329,1.529971e-05,78.00028
0.002708972,1.540066e-05,78.14134
0.002710223,1.55001e-05,78.28238
0.002710909,1.560106e-05,78.42342
0.002711624,1.570045e-05,78.56447
0.002712041,1.579949e-05,78.70551
0.002712905,1.590051e-05,78.84656
0.002713323,1.599973e-05,78.98762
0.002713561,1.610069e-05,79.12868
0.002714694,1.619991e-05,79.26972
0.002714872,1.630092e-05,79.41075
0.002715975,1.640061e-05,79.55181
0.002716303,1.649985e-05,79.69287
0.002716541,1.660065e-05,79.83391
0.002718329,1.669997e-05,79.97497
0.002718091,1.680093e-05,80.11605
0.002718449,1.69003e-05,80.25712
0.002719283,1.70011e-05,80.39818
0.002719581,1.710045e-05,80.53922
0.002720624,1.719981e-05,80.68028
0.00272119,1.730074e-05,80.82132
0.002721757,1.740007e-05,80.96238
0.00272283,1.750083e-05,81.10342
0.00272274,1.760028e-05,81.24448
0.002724141,1.770112e-05,81.38552
0.002723783,1.780054e-05,81.52656
0.002724826,1.78996e-05,81.66761
0.002725542,1.80006e-05,81.80865
0.002726525,1.810008e-05,81.94969
0.002726436,1.820104e-05,82.09073
0.002727807,1.83003e-05,82.23179
0.002728045,1.840123e-05,82.37283
0.002728611,1.850071e-05,82.51388
0.002729297,1.859984e-05,82.65492
0.00273031,1.870084e-05,82.79598
0.00273031,1.879995e-05,82.93705
0.002731264,1.890099e-05,83.07811
0.002732038,1.900035e-05,83.21916
0.002732754,1.910135e-05,83.36022
0.002732992,1.920054e-05,83.50125
0.00273332,1.929975e-05,83.64231
0.002734154,1.940072e-05,83.78336
0.002734721,1.95e-05,83.9244
0.002735347,1.960082e-05,84.06545
0.002735674,1.970025e-05,84.20649
0.002737433,1.980115e-05,84.34755
0.002737314,1.990052e-05,84.4886
0.00273782,1.999977e-05,84.62965
0.002738565,2.010053e-05,84.7707
0.002738684,2.019989e-05,84.91173
0.002739459,2.030074e-05,85.05279
0.002740324,2.040018e-05,85.19385
0.002741247,2.049918e-05,85.33489
0.002741277,2.060038e-05,85.47593
0.002742112,2.069966e-05,85.61696
0.002742738,2.080065e-05,85.75803
0.002743959,2.089977e-05,85.89907
0.002744526,2.100074e-05,86.04011
0.002745092,2.110013e-05,86.18115
0.00274539,2.11993e-05,86.3222
0.002746135,2.130048e-05,86.46325
0.002746522,2.139954e-05,86.6043
0.002747089,2.150057e-05,86.74535
0.002747834,2.159995e-05,86.88639
0.002748221,2.170094e-05,87.02743
0.002748877,2.180015e-05,87.16849
0.002749354,2.189941e-05,87.30956
0.00274983,2.200047e-05,87.4506
0.002750129,2.20997e-05,87.59165
0.002751112,2.220053e-05,87.73269
0.002752185,2.229984e-05,87.87376
0.002752751,2.240093e-05,88.0148
0.002753079,2.250027e-05,88.15584
0.002753288,2.259937e-05,88.29689
0.002753705,2.270046e-05,88.43793
0.002755165,2.279977e-05,88.57897
0.002755731,2.290064e-05,88.72002
0.002756149,2.299994e-05,88.86107
0.002756298,2.310073e-05,89.00211
0.00275749,2.320018e-05,89.14317
0.00275743,2.32997e-05,89.28423
0.002758592,2.340082e-05,89.42529
0.00275895,2.34999e-05,89.56633
0.002759844,2.360086e-05,89.70737
0.00276053,2.370014e-05,89.84843
0.002760947,2.38011e-05,89.9895
0.002761453,2.39004e-05,90.13055
0.002762079,2.399954e-05,90.27161
0.002762318,2.410078e-05,90.41267
0.00276354,2.419998e-05,90.55372
0.002763927,2.430096e-05,90.69477
0.002764821,2.440003e-05,90.83583
0.00276497,2.450106e-05,90.97688
0.002765954,2.460038e-05,91.11792
0.002766252,2.469956e-05,91.25896
0.00276655,2.480052e-05,91.40002
0.002767682,2.489981e-05,91.54106
0.002768368,2.500099e-05,91.6821
0.002768397,2.510025e-05,91.82314
0.002769321,2.520105e-05,91.96419
0.00276956,2.530048e-05,92.10526
0.002770126,2.539971e-05,92.24632
0.002771586,2.550078e-05,92.38736
0.002771527,2.560005e-05,92.52841
0.002772391,2.570084e-05,92.66943
0.002773225,2.58002e-05,92.81048
0.002773315,2.590113e-05,92.95154
0.002774656,2.600052e-05,93.09259
0.002774835,2.609954e-05,93.23364
0.002775848,2.620074e-05,93.37469
0.002776206,2.629992e-05,93.51576
0.002776504,2.640084e-05,93.6568
0.002777666,2.650003e-05,93.79784
0.002777398,2.659939e-05,93.9389
0.002778739,2.670042e-05,94.07998
0.002779186,2.679959e-05,94.22103
0.002779603,2.690076e-05,94.36208
0.002780795,2.699978e-05,94.50314
0.002780765,2.710082e-05,94.64417
0.002781719,2.719999e-05,94.78523
0.002782226,2.729936e-05,94.92628
0.002782941,2.740022e-05,95.06734
0.002783388,2.749945e-05,95.20839
0.002783805,2.760063e-05,95.34944
0.002784431,2.769985e-05,95.49048
0.002785295,2.780069e-05,95.63152
0.002785563,2.789997e-05,95.77257
0.002786726,2.79993e-05,95.91362
0.002787322,2.81003e-05,96.05467
0.002787799,2.819937e-05,96.19572
0.002788067,2.830052e-05,96.33678
0.002788872,2.839985e-05,96.47785
0.002789915,2.850089e-05,96.61891
0.002790242,2.860016e-05,96.75995
0.00279063,2.869933e-05,96.90099
0.002791673,2.880039e-05,97.04206
0.002792001,2.889949e-05,97.18312
0.002792954,2.900066e-05,97.32416
0.002793461,2.909973e-05,97.46521
0.002794027,2.920075e-05,97.60626
0.002794892,2.930009e-05,97.74731
0.002795309,2.939941e-05,97.88835
0.002796263,2.950031e-05,98.0294
0.002796531,2.959948e-05,98.17043
0.002797395,2.970076e-05,98.31147
0.002798706,2.979978e-05,98.45252
0.002798945,2.990082e-05,98.59357
0.002799809,2.999992e-05,98.73463
0.002800167,3.009937e-05,98.87568
0.002800763,3.020067e-05,99.01674
0.002801299,3.029984e-05,99.15779
0.002802491,3.040077e-05,99.29886
0.002802819,3.050001e-05,99.43989
0.002803594,3.060099e-05,99.58095
0.002804339,3.070025e-05,99.72201
0.002804637,3.079949e-05,99.86305
0.002805233,3.090057e-05,100.0041
0.002805769,3.099987e-05,100.1452
0.002807081,3.110094e-05,100.2862
0.002807707,3.120016e-05,100.4273
0.002808273,3.130094e-05,100.5683
0.002808928,3.140033e-05,100.7094
0.002809912,3.149956e-05,100.8504
0.002810627,3.160062e-05,100.9915
0.002811164,3.169962e-05,101.1325
0.002811849,3.18008e-05,101.2736
0.002812773,3.190026e-05,101.4146
0.00281322,3.200113e-05,101.5557
0.002814502,3.21003e-05,101.6967
0.002814889,3.219965e-05,101.8377
0.002815962,3.230068e-05,101.9788
0.002816826,3.239982e-05,102.1198
0.002817601,3.250106e-05,102.2609
0.002817541,3.260007e-05,102.4019
0.002818972,3.270118e-05,102.543
0.002819896,3.280035e-05,102.684
0.002820462,3.289973e-05,102.825
0.002821237,3.300062e-05,102.9661
0.002822787,3.309976e-05,103.1071
0.002823681,3.320088e-05,103.2482
0.002824634,3.330011e-05,103.3893
0.002825141,3.339915e-05,103.5303
0.002826184,3.350028e-05,103.6714
0.002827317,3.35997e-05,103.8124
0.002828419,3.370068e-05,103.9535
0.002829581,3.379973e-05,104.0945
0.002830774,3.390081e-05,104.2356
0.002831966,3.400011e-05,104.3766
0.002832741,3.409921e-05,104.5177
0.002834231,3.420027e-05,104.6587
0.002835363,3.429946e-05,104.7997
0.002836108,3.440057e-05,104.9408
0.002838731,3.449972e-05,105.0818
0.002839178,3.460087e-05,105.2229
0.002840787,3.469994e-05,105.3639
0.002842784,3.479916e-05,105.505
0.002844125,3.490019e-05,105.646
0.002846479,3.499952e-05,105.7871
0.002848208,3.510049e-05,105.9281
0.00285095,3.519963e-05,106.0691
0.002853245,3.530094e-05,106.2102
0.003423989,3.540018e-05,106.3512
0.003435016,3.54994e-05,106.4923
0.003446996,3.560024e-05,106.6333
0.003459126,3.569962e-05,106.7744
0.003469586,3.580061e-05,106.9154
0.003481537,3.589972e-05,107.0565
0.003492951,3.600073e-05,107.1976
0.003503829,3.610001e-05,107.3386
0.003515363,3.619929e-05,107.4797
0.00352627,3.630029e-05,107.6207
0.003537714,3.639951e-05,107.7618
0.003548592,3.650058e-05,107.9028
0.003559619,3.659981e-05,108.0439
0.003570497,3.670085e-05,108.1849
0.003582209,3.680012e-05,108.326
0.003592044,3.689918e-05,108.467
0.003603667,3.700033e-05,108.6081
0.003614068,3.709988e-05,108.7491
0.003625035,3.720091e-05,108.8902
0.003635436,3.729988e-05,109.0312
0.003646344,3.740107e-05,109.1723
0.003656864,3.750027e-05,109.3133
0.003667116,3.759946e-05,109.4544
0.003677905,3.770037e-05,109.5954
0.003688246,3.779973e-05,109.7364
0.003698885,3.790094e-05,109.8775
0.003709853,3.800003e-05,110.0185
0.003720611,3.810121e-05,110.1596
0.003730774,3.82002e-05,110.3006
0.003741205,3.829948e-05,110.4417
0.003751129,3.840042e-05,110.5828
0.003762037,3.849977e-05,110.7238
0.003772765,3.860064e-05,110.8649
0.003783524,3.869989e-05,111.0059
0.003793955,3.880121e-05,111.147
0.003803581,3.890038e-05,111.288
0.003814131,3.899942e-05,111.4291
0.003824443,3.910049e-05,111.5701
0.003834963,3.919989e-05,111.7112
0.003845364,3.930085e-05,111.8522
0.003855914,3.939992e-05,111.9933
0.003865749,3.949941e-05,112.1343
0.003876686,3.960046e-05,112.2754
0.003886878,3.969952e-05,112.4165
0.003896892,3.980059e-05,112.5575
0.003907353,3.989975e-05,112.6986
0.003917485,4.000084e-05,112.8396
0.003907412,3.989975e-05,112.9807
0.003896832,3.980058e-05,113.1217
0.003887087,3.969952e-05,113.2628
0.003876925,3.960042e-05,113.4038
0.003866881,3.949941e-05,113.5449
0.003856093,3.939992e-05,113.6859
0.003845215,3.930087e-05,113.827
0.003835648,3.919989e-05,113.9681
0.00382486,3.910049e-05,114.1091
0.00381425,3.899944e-05,114.2502
0.003803849,3.890038e-05,114.3912
0.003793329,3.880117e-05,114.5322
0.003783345,3.86999e-05,114.6733
0.003772765,3.860064e-05,114.8143
0.003762394,3.84998e-05,114.9554
0.003751576,3.840042e-05,115.0964
0.003740877,3.829948e-05,115.2375
0.003730476,3.820019e-05,115.3785
0.00372079,3.810119e-05,115.5196
0.003709406,3.800001e-05,115.6606
0.003699869,3.790094e-05,115.8017
0.003688455,3.779975e-05,115.9427
0.00367853,3.770035e-05,116.0838
0.003667653,3.759944e-05,116.2248
0.003656834,3.750027e-05,116.3659
0.003646284,3.740103e-05,116.5069
0.003635436,3.729986e-05,116.6479
0.003624946,3.720089e-05,116.789
0.003614128,3.709988e-05,116.93
0.003602922,3.700028e-05,117.0711
0.003592521,3.689913e-05,117.2121
0.003581494,3.680013e-05,117.3532
0.003571481,3.670085e-05,117.4942
0.003560275,3.659978e-05,117.6353
0.003549159,3.650055e-05,117.7763
0.003537863,3.639951e-05,117.9174
0.003526807,3.630031e-05,118.0584
0.003515124,3.619926e-05,118.1995
0.003504604,3.610001e-05,118.3405
0.003492862,3.600073e-05,118.4816
0.003481269,3.589973e-05,118.6226
0.003469646,3.580055e-05,118.7637
0.003458619,3.569965e-05,118.9047
0.003446698,3.560021e-05,119.0458
0.003435224,3.549935e-05,119.1868
0.003423214,3.540015e-05,119.3279
0.003411978,3.530092e-05,119.4689
0.003400475,3.519961e-05,119.61
0.003388017,3.510043e-05,119.751
0.003375918,3.499948e-05,119.8921
0.003363907,3.490018e-05,120.0332
0.003350705,3.479914e-05,120.1742
0.003338605,3.469989e-05,120.3153
0.00332582,3.460085e-05,120.4563
0.003312767,3.449972e-05,120.5974
0.003299743,3.440054e-05,120.7384
0.003286004,3.429946e-05,120.8795
0.00327161,3.420029e-05,121.0205
0.003258288,3.409924e-05,121.1616
0.003243357,3.400011e-05,121.3026
0.003228784,3.39008e-05,121.4436
0.003212482,3.379973e-05,121.5847
0.003195912,3.370063e-05,121.7257
0.003177434,3.359969e-05,121.8668
0.003158182,3.350024e-05,122.0078
0.003134489,3.339916e-05,122.1489
0.003103763,3.330008e-05,122.2899
0.002823204,3.320085e-05,122.431
0.002822876,3.309976e-05,122.572
0.002821892,3.300056e-05,122.7131
0.00282076,3.289968e-05,122.8541
0.002819747,3.280032e-05,122.9951
0.002819628,3.270112e-05,123.1362
0.002818257,3.260007e-05,123.2772
0.002817392,3.250105e-05,123.4183
0.002817184,3.239982e-05,123.5593
0.002815396,3.23007e-05,123.7004
0.002814829,3.219963e-05,123.8414
0.002814054,3.210024e-05,123.9825
0.002813458,3.200113e-05,124.1235
0.002813339,3.190021e-05,124.2646
0.002811849,3.180078e-05,124.4056
0.002811432,3.169957e-05,124.5467
0.00281021,3.160059e-05,124.6877
0.002809495,3.149956e-05,124.8288
0.002809078,3.140027e-05,124.9698
0.002808034,3.130092e-05,125.1109
0.002807468,3.120016e-05,125.2519
0.002806991,3.110094e-05,125.393
0.002806127,3.09999e-05,125.5341
0.002805978,3.090057e-05,125.6751
0.002804309,3.079952e-05,125.8162
0.002804041,3.070028e-05,125.9572
0.002803445,3.060102e-05,126.0983
0.002803057,3.05001e-05,126.2394
0.002801865,3.04008e-05,126.3804
0.002801508,3.029981e-05,126.5214
0.002800435,3.020071e-05,126.6625
0.00279966,3.009943e-05,126.8035
0.002798915,2.999992e-05,126.9446
0.002798527,2.990084e-05,127.0856
0.002798676,2.979985e-05,127.2267
0.002797306,2.970076e-05,127.3677
0.00279665,2.959951e-05,127.5088
0.002796203,2.950031e-05,127.6498
0.00279519,2.939941e-05,127.7909
0.002794802,2.930009e-05,127.9319
0.00279361,2.920075e-05,128.073
0.002793461,2.909974e-05,128.214
0.002793193,2.900069e-05,128.3551
0.002791733,2.889951e-05,128.4961
0.002791584,2.880039e-05,128.6372
0.00279066,2.869932e-05,128.7782
0.002789736,2.860019e-05,128.9192
0.002789915,2.850089e-05,129.0603
0.00278917,2.839988e-05,129.2014
0.002788216,2.830052e-05,129.3424
0.002788186,2.81994e-05,129.4835
0.002786487,2.810033e-05,129.6245
0.00278613,2.799931e-05,129.7656
0.002785921,2.789994e-05,129.9066
0.002784997,2.780065e-05,130.0477
0.002784163,2.769985e-05,130.1887
0.002783775,2.760062e-05,130.3298
0.002783775,2.749945e-05,130.4708
0.002781987,2.740021e-05,130.6119
0.002782136,2.729935e-05,130.753
0.002781659,2.719999e-05,130.894
0.002780885,2.710079e-05,131.0351
0.002780318,2.699978e-05,131.1761
0.002779424,2.690073e-05,131.3172
0.002779394,2.679958e-05,131.4582
0.002778202,2.670048e-05,131.5993
0.002777845,2.659942e-05,131.7403
0.002776772,2.649998e-05,131.8814
0.002776295,2.640084e-05,132.0224
0.002775729,2.629989e-05,132.1635
0.00277546,2.620074e-05,132.3045
0.002774626,2.609951e-05,132.4456
0.002774566,2.600052e-05,132.5866
0.002773464,2.590111e-05,132.7277
0.002772421,2.58002e-05,132.8687
0.002771765,2.570084e-05,133.0097
0.002771586,2.560008e-05,133.1508
0.002771586,2.550078e-05,133.2918
0.002770573,2.539968e-05,133.4329
0.002770275,2.530048e-05,133.574
0.0027695,2.520107e-05,133.715
0.002769083,2.510025e-05,133.8561
0.002767712,2.500099e-05,133.9971
0.002767831,2.48998e-05,134.1382
0.002767026,2.480057e-05,134.2792
0.002766073,2.469956e-05,134.4203
0.002765775,2.460036e-05,134.5613
0.002765,2.450109e-05,134.7024
0.002765059,2.440005e-05,134.8434
0.002764195,2.430097e-05,134.9845
0.002763271,2.42e-05,135.1255
0.002762616,2.410084e-05,135.2666
0.002761692,2.39996e-05,135.4076
0.002761364,2.390037e-05,135.5486
0.00276047,2.38011e-05,135.6897
0.002759784,2.370014e-05,135.8308
0.002759546,2.360085e-05,135.9718
0.002759606,2.349992e-05,136.1128
0.002757728,2.340082e-05,136.2539
0.00275749,2.329967e-05,136.395
0.0027574,2.320023e-05,136.536
0.002756774,2.310073e-05,136.677
0.002756149,2.299997e-05,136.8181
0.002755731,2.290067e-05,136.9592
0.00275442,2.279977e-05,137.1002
0.002754241,2.270048e-05,137.2413
0.002753705,2.259939e-05,137.3823
0.002753317,2.250027e-05,137.5233
0.002752185,2.24009e-05,137.6644
0.002751708,2.229986e-05,137.8055
0.00275138,2.220055e-05,137.9465
0.002750903,2.209972e-05,138.0876
0.002749681,2.200047e-05,138.2286
0.002749503,2.189941e-05,138.3697
0.002749026,2.180012e-05,138.5107
0.002747953,2.170094e-05,138.6518
0.002747566,2.160002e-05,138.7928
0.002746791,2.15006e-05,138.9339
0.002746522,2.139954e-05,139.0749
0.002745479,2.13005e-05,139.216
0.002745062,2.119932e-05,139.357
0.002744257,2.110016e-05,139.4981
0.002743721,2.100076e-05,139.6391
0.002743781,2.08998e-05,139.7802
0.002742767,2.080067e-05,139.9212
0.002741545,2.069974e-05,140.0623
0.002741188,2.060036e-05,140.2033
0.002741426,2.049922e-05,140.3444
0.002740234,2.040018e-05,140.4854
0.002739131,2.030074e-05,140.6265
0.002739042,2.019989e-05,140.7675
0.002738118,2.010053e-05,140.9085
0.002737164,1.999976e-05,141.0496
0.002737105,1.990052e-05,141.1906
0.00273627,1.980117e-05,141.3317
0.002735794,1.970027e-05,141.4728
0.002735466,1.960086e-05,141.6138
0.002734572,1.950003e-05,141.7548
0.002734512,1.940076e-05,141.8959
0.002733439,1.929986e-05,142.037
0.002732694,1.92005e-05,142.178
0.002732277,1.910132e-05,142.319
0.002732158,1.900036e-05,142.4601
0.002730876,1.890099e-05,142.6011
0.002729982,1.879994e-05,142.7422
0.00273028,1.870086e-05,142.8832
0.002729595,1.859987e-05,143.0243
0.002728581,1.850074e-05,143.1653
0.002727717,1.840126e-05,143.3064
0.002727419,1.830031e-05,143.4474
0.002727091,1.820106e-05,143.5885
0.002726316,1.810011e-05,143.7295
0.002725571,1.80006e-05,143.8706
0.002724677,1.789961e-05,144.0116
0.002724826,1.780056e-05,144.1527
0.002723724,1.770112e-05,144.2937
0.002722651,1.760026e-05,144.4348
0.002722651,1.750083e-05,144.5759
0.002721816,1.740006e-05,144.7169
0.002720892,1.730074e-05,144.8579
0.002720296,1.719981e-05,144.999
0.0027197,1.710048e-05,145.14
0.002719671,1.700109e-05,145.2811
0.002718091,1.690026e-05,145.4221
0.00271821,1.680091e-05,145.5632
0.002717197,1.669994e-05,145.7042
0.002716273,1.660064e-05,145.8453
0.002715915,1.649983e-05,145.9863
0.00271526,1.640055e-05,146.1274
0.002714843,1.630088e-05,146.2684
0.002714366,1.619985e-05,146.4095
0.00271365,1.610066e-05,146.5505
0.002713233,1.599971e-05,146.6916
0.002711803,1.590047e-05,146.8326
0.002711535,1.579954e-05,146.9737
0.002710909,1.570045e-05,147.1147
0.002711207,1.560104e-05,147.2557
0.002709746,1.550009e-05,147.3968
0.002709031,1.540066e-05,147.5379
0.002708256,1.529967e-05,147.6789
0.002708226,1.520049e-05,147.82
0.00270763,1.509955e-05,147.961
0.002707005,1.500035e-05,148.1021
0.002705753,1.490093e-05,148.2431
0.002705246,1.480016e-05,148.3842
0.002704948,1.470077e-05,148.5252
0.002704591,1.459963e-05,148.6663
0.00270313,1.450031e-05,148.8073
0.002702832,1.439956e-05,148.9484
0.002702117,1.430024e-05,149.0894
0.002701074,1.420089e-05,149.2305
0.002700955,1.409993e-05,149.3715
0.002699763,1.400056e-05,149.5125
0.002699345,1.389973e-05,149.6536
0.002699226,1.380045e-05,149.7946
0.00269866,1.370108e-05,149.9357
0.002697855,1.36001e-05,150.0767
0.002696604,1.350087e-05,150.2178
0.002695829,1.33999e-05,150.3588
0.002695382,1.330064e-05,150.4999
0.002695203,1.319958e-05,150.6409
0.002694339,1.310048e-05,150.782
0.002693743,1.300115e-05,150.923
0.002693146,1.29003e-05,151.064
0.002692401,1.280085e-05,151.2051
0.002691388,1.269989e-05,151.3462
0.002690554,1.260066e-05,151.4872
0.002690375,1.24997e-05,151.6282
0.002689242,1.240041e-05,151.7693
0.002688795,1.23011e-05,151.9103
0.002687484,1.220038e-05,152.0514
0.002687246,1.210101e-05,152.1924
0.00268665,1.199999e-05,152.3335
0.002685517,1.190064e-05,152.4745
0.002684861,1.179984e-05,152.6156
0.002684444,1.170053e-05,152.7566
0.002683252,1.16013e-05,152.8977
0.002683252,1.150032e-05,153.0387
0.002682209,1.140092e-05,153.1798
0.002680808,1.130012e-05,153.3208
0.002680361,1.120075e-05,153.4619
0.002680242,1.109959e-05,153.6029
0.002679467,1.10003e-05,153.744
0.00267911,1.090116e-05,153.885
0.002677977,1.080018e-05,154.0261
0.002676606,1.070088e-05,154.1671
0.00267598,1.059989e-05,154.3082
0.002675027,1.050068e-05,154.4492
0.002674222,1.039972e-05,154.5903
0.002673626,1.030038e-05,154.7314
0.00267294,1.020104e-05,154.8724
0.00267154,1.01003e-05,155.0135
0.002670795,1.000085e-05,155.1545
0.002669752,9.89993e-06,155.2956
0.002668947,9.800584e-06,155.4366
0.002667904,9.699594e-06,155.5776
0.002667218,9.600466e-06,155.7187
0.002666295,9.501149e-06,155.8598
0.002664864,9.399868e-06,156.0008
0.00266397,9.300449e-06,156.1419
0.002662659,9.199663e-06,156.2829
0.00266242,9.100302e-06,156.424
0.002660662,8.999399e-06,156.565
0.002659619,8.900082e-06,156.7061
0.002658904,8.800955e-06,156.8471
0.002657115,8.700008e-06,156.9882
0.002655923,8.600633e-06,157.1292
0.002655417,8.499585e-06,157.2703
0.002653241,8.400253e-06,157.4113
0.002651662,8.299437e-06,157.5524
0.002650291,8.200164e-06,157.6934
0.002648592,8.100877e-06,157.8345
0.002646714,7.999901e-06,157.9755
0.002644807,7.900686e-06,158.1166
0.002642602,7.799696e-06,158.2576
0.002640128,7.700204e-06,158.3987
0.002637357,7.59917e-06,158.5397
0.00263381,7.500072e-06,158.6808
0.002629459,7.40074e-06,158.8218
0.002623588,7.299896e-06,158.9629
0.002615958,7.200462e-06,159.1039
0.002604216,7.099501e-06,159.245
0.002589911,7.00033e-06,159.386
0.002571851,6.901042e-06,159.5271
0.002550542,6.799964e-06,159.6681
0.002526909,6.700633e-06,159.8091
0.002498537,6.599876e-06,159.9502
0.00246942,6.500413e-06,160.0912
0.002436936,6.399481e-06,160.2323
0.002405077,6.300135e-06,160.3733
0.002367556,6.200979e-06,160.5144
0.00232932,6.100017e-06,160.6555
0.002287596,6.000337e-06,160.7965
0.002245039,5.899317e-06,160.9376
0.002200991,5.799928e-06,161.0786
0.002153516,5.699156e-06,161.2197
0.002104819,5.599824e-06,161.3607
0.002052426,5.500551e-06,161.5017
0.00199914,5.39959e-06,161.6428
0.001946837,5.300448e-06,161.7839
0.001889497,5.199472e-06,161.9249
0.001829535,5.100053e-06,162.066
0.00176388,4.999078e-06,162.207
0.001701206,4.899935e-06,162.348
0.001628518,4.800633e-06,162.4891
0.001550615,4.699672e-06,162.6301
0.001438767,4.600355e-06,162.7712
0.001366019,4.499554e-06,162.9123
0.00134787,4.400179e-06,163.0533
0.00132513,4.299203e-06,163.1944
0.00130111,4.199683e-06,163.3354
0.001275897,4.100351e-06,163.4765
